Repository: AlexLecu/BatteryKG

<div align="center">

# 🔋 BatteryKG

### Reconciling What Battery Makers Promise with What Independent Tests Measure — a Provenance-Tracked Knowledge Graph with Prediction that Knows When to Refuse
[🌐 Live Demo](https://batterykg.utcluj.ro) · [🎥 Video](https://youtu.be/Fkcdzemw5b0) · [📄 Paper](https://www.mdpi.com/2313-0105/12/8/314) · [📚 Citation](#citation)

**Official code for the paper** "[Reconciling Manufacturer Claims with Measured Degradation in Commercial Lithium-Ion Cells: A Provenance-Aware Knowledge Graph with Coverage-Gated Abstention](https://doi.org/10.3390/batteries12080314)", *Batteries* **12**(8), 314, 2026.
*Three deliberately conflicting sources — datasheet claims, cycling measurements, independent tests — reconciled in one provenance-tracked graph. LLM components are advisory; deterministic code and a human gate decide.*

</div>

---

## 📖 Overview

BatteryKG builds a knowledge graph of commercial battery cells from
deliberately conflicting sources — manufacturer datasheet **claims**, cycling
dataset **measurements**, and independent tests — and reconciles them with
full provenance. On top of the graph, a coverage-gated model predicts cycle
life for unseen cells and **abstains** when the graph neighborhood is too
sparse to trust; an LLM pipeline keeps the claim side updatable from new
documents without ever writing to the graph unreviewed.

| Component | Description |
|-----------|-------------|

# Manufacturer claims — manual gold standard

Hand-extracted quantitative claims from official manufacturer datasheets.
This is the **gold standard** the later LLM-extraction agents will be evaluated
against — every value here was read from the PDF by a human, page number
recorded. No LLM was involved in producing these files.

One YAML file per datasheet document. PDFs live in `datasheets/` (gitignored,
re-downloadable; URLs + retrieval dates in `../README.md`).

## Format

```yaml
cell_model: <exact commercial model, matches cell_metadata.py / KG Cell.model>
manufacturer: <name>
source_document: <pdf filename in datasheets/>
source_url: <where the PDF was retrieved>
retrieved: <YYYY-MM-DD>
claims:
  - property: <snake_case property id, see vocabulary below>
    value: <number, or [lo, hi] for a range>
    unit: <Ah | mAh | V | A | C | cycles | pct | degC | ...>
    page: <page number in the PDF>
    stated_conditions:            # what makes the claim comparable to measurements
      text: <verbatim/near-verbatim condition wording from the datasheet;
             "unspecified" if the datasheet states none — that omission is
             itself a finding and is recorded explicitly>
      temperature_c: <parsed, if stated>
      charge_c_rate | charge_current_a: <parsed, if stated>
      discharge_c_rate | discharge_current_a: <parsed, if stated>
      dod_pct: <parsed, if stated>
      end_condition: <e.g. "capacity >= 70% of initial", if stated>
    notes: <optional free text — reading caveats, graph-derived values, etc.>
```

## Property vocabulary (extend as needed)

Generated from the gold-standard YAMLs by `scripts/gen_claims_vocab.py`
— rerun it after adding claims; do not edit the table by hand.

<!-- vocabulary:begin (generated by scripts/gen_claims_vocab.py) -->

| property | meaning |
|---|---|
| `capacity_retention_at_temp_pct` | capacity retained at a stated temperature |
| `charge_temp_range_c` | allowed charge temperature range `[lo, hi]` |
| `charge_voltage_v` | CV charge voltage (± tolerance in conditions) |
| `cycle_life_cycles` | cycle life claim (conditions are essential) |
| `cycle_life_retention_pct` | capacity retention the cycle-life claim is defined at |
| `discharge_cutoff_v` | end-of-discharge voltage |
| `discharge_temp_range_c` | allowed discharge temperature range `[lo, hi]` |
| `fast_charge_current_a` | fast/max charge rate |
| `fast_discharge_current_a` | fast discharge rate |
| `gravimetric_energy_density_wh_kg` | energy density by mass |
| `internal_impedance_mohm` | AC impedance (1 kHz typical) |
| `mass_g` | cell mass |
| `max_charge_current_a` | maximum allowed charge current |
| `max_charge_voltage_v` | maximum allowed charge voltage |
| `max_cont_discharge_a` | max continuous discharge current |
| `minimum_capacity_ah` | guaranteed minimum capacity |
| `nominal_capacity_ah` | rated/nominal capacity |
| `nominal_voltage_v` | nominal cell voltage |
| `operating_temp_range_c` | allowed operating temperature range `[lo, hi]` |
| `rated_capacity_ah` | rated capacity where stated separately from nominal |
| `std_charge_current_a` | standard charge current |
| `std_charge_time_h` | standard charge duration |
| `std_discharge_current_a` | standard discharge current |
| `storage_capacity_recovery_pct` | capacity recoverable after stated storage |
| `storage_capacity_remaining_pct` | capacity remaining after stated storage |
| `storage_temp_range_c` | allowed storage temperature range `[lo, hi]` |

File: data/claims/a123_apr18650m1a.yaml
# Hand-extracted 2026-07-11 from the 1-page A123 datasheet (doc MD100009, (c) 2009).
cell_model: A123 APR18650M1A
manufacturer: A123 Systems
source_document: a123_apr18650m1a.pdf
source_url: https://www.batteryspace.com/prod-specs/6612.pdf
retrieved: 2026-07-11
annotator: A1
annotated_date: 2026-07-11
claims:
  - property: nominal_capacity_ah
    value: 1.1
    unit: Ah
    page: 1
    stated_conditions:
      text: "'Nominal capacity and voltage: 1.1Ah, 3.3 V' — no measurement conditions stated"

  - property: nominal_voltage_v
    value: 3.3
    unit: V
    page: 1
    stated_conditions:
      text: unspecified

  - property: std_charge_current_a
    value: 1.5
    unit: A
    page: 1
    stated_conditions:
      text: "Recommended standard charge method: 1.5A to 3.6V CCCV, 45 min"
      charge_voltage_v: 3.6
      charge_time_min: 45

  - property: fast_charge_current_a
    value: 4.0
    unit: A
    page: 1
    stated_conditions:
      text: "Recommended fast charge current: 4A to 3.6V CCCV, 15 min"
      charge_voltage_v: 3.6
      charge_time_min: 15

  - property: max_cont_discharge_a
    value: 30.0
    unit: A
    page: 1
    stated_conditions:
      text: "Maximum continuous discharge: 30A"

  - property: cycle_life_cycles
    value: 1000
    unit: cycles
    page: 1
    stated_conditions:
      text: "Cycle life at 5C discharge, 100% DOD: Over 1,000 cycles — charge
             regime, temperature, and end-of-life capacity threshold NOT stated"
      discharge_c_rate: 5.0
      dod_pct: 100
    notes: "claim reads 'Over 1,000 cycles' -> value recorded as the stated lower
            bound. The omission of charge rate / temperature / retention threshold
            is itself a finding."

  - property: cycle_life_retention_pct
    value: 93
    unit: pct
    page: 1
    stated_conditions:
      text: "Projected Cycle Life graph: 100% DOD, 1C/1C, Room Temperature —
             ~93% of initial capacity after ~1700 cycles"
      charge_c_rate: 1.0
      discharge_c_rate: 1.0
      dod_pct: 100
      cycles: 1700
    notes: "read from graph (no printed number); conservative reading of the
            final plotted point"

  - property: charge_voltage_v
    value: 3.6
    unit: V
    page: 1
    stated_conditions:
      text: "Recommended charge and cut-off V at 25°C: 3.6V to 2V"
      temperature_c: 25

  - property: discharge_cutoff_v
    value: 2.0
    unit: V
    page: 1
    stated_conditions:
      text: "Recommended charge and cut-off V at 25°C: 3.6V to 2V"
      temperature_c: 25

  - property: operating_temp_range_c
    value: [-30, 60]
    unit: degC
    page: 1
    stated_conditions:
      text: "Operating temperature range: -30°C to +60°C"

  - property: storage_temp_range_c
    value: [-50, 60]
    unit: degC
    page: 1
    stated_conditions:
      text: "Storage temperature range: -50°C to +60°C"

  - property: mass_g
    value: 39
    unit: g
    page: 1
    stated_conditions:
      text: "Core cell weight: 39 grams"

File: data/claims/lg_18650hg2.yaml
# Hand-extracted 2026-07-11 from the LG Chem PRODUCT SPECIFICATION
# "Rechargeable Lithium Ion Battery Model: INR18650HG2 3000mAh",
# doc PS-HG2-Rev0, dated 2015-01-28. PDF page = printed document page.
cell_model: LG Chem 18650HG2
manufacturer: LG Chem
source_document: lg_inr18650hg2.pdf
source_url: https://www.batteryspace.com/prod-specs/9989.specs.pdf
retrieved: 2026-07-11
annotator: A1
annotated_date: 2026-07-11
claims:
  - property: nominal_capacity_ah
    value: 3.0
    unit: Ah
    page: 4
    stated_conditions:
      text: "2.1 Capacity: Nominal 3000 mAh (Cnom), Std. charge/discharge
             (1500mA CC-CV 4.2V/50mA cut; 600mA CC to 2.0V; 25±2°C per 4.1)"
      temperature_c: 25
      charge_current_a: 1.5
      discharge_current_a: 0.6

  - property: nominal_voltage_v
    value: 3.6
    unit: V
    page: 4
    stated_conditions:
      text: "2.2 Nominal Voltage: 3.60V, average for Std. discharge"

  - property: std_charge_current_a
    value: 1.5
    unit: A
    page: 4
    stated_conditions:
      text: "2.3.1 Standard Charge: CC 1500mA, CV 4.2V, end (cut-off) 50mA"
      charge_voltage_v: 4.2
      end_current_ma: 50

  - property: fast_charge_current_a
    value: 4.0
    unit: A
    page: 4
    stated_conditions:
      text: "2.3.2 Fast charge: CC 4000mA, CV 4.2V, end (cut-off) 100mA"
      charge_voltage_v: 4.2
      end_current_ma: 100

  - property: max_charge_voltage_v
    value: 4.2
    unit: V
    page: 4
    stated_conditions:
      text: "2.4 Max. Charge Voltage: 4.20 ± 0.05V"

  - property: max_charge_current_a
    value: 6.0
    unit: A
    page: 4
    stated_conditions:
      text: "2.5 Max. Charge Current: 6000mA"

  - property: std_discharge_current_a
    value: 0.6
    unit: A
    page: 4
    stated_conditions:
      text: "2.6.1 Standard Discharge: CC 600mA, end voltage (cut off) 2.0V"
      discharge_cutoff_v: 2.0

  - property: fast_discharge_current_a
    value: [10.0, 20.0]
    unit: A
    page: 4
    stated_conditions:
      text: "2.6.2 Fast Discharge: CC 10000mA, 20000mA; end voltage 2.0V"
      discharge_cutoff_v: 2.0

  - property: max_cont_discharge_a
    value: 20.0
    unit: A
    page: 4
    stated_conditions:
      text: "2.7 Max. Discharge Current, for continuous discharge: 20000mA"

  - property: mass_g
    value: 47.0
    unit: g
    page: 4
    stated_conditions:
      text: "2.8 Weight: Max. 47.0 g"

  - property: charge_temp_range_c
    value: [-5, 50]
    unit: degC
    page: 4
    stated_conditions:
      text: "2.9 Operating Temperature (Cell Surface Temperature), Charge: -5 ~ 50°C"

  - property: discharge_temp_range_c
    value: [-20, 75]
    unit: degC
    page: 4
    stated_conditions:
      text: "2.9 Operating Temperature (Cell Surface Temperature), Discharge: -20 ~ 75°C"

  - property: storage_temp_range_c
    value: [-20, 20]
    unit: degC
    page: 4
    stated_conditions:
      text: "2.10 Storage Temperature (for shipping state), 1 year: -20 ~ 20°C"
    notes: "1 month: -20~60°C; 3 months: -20~45°C; shipping state ~40% charged"

  - property: internal_impedance_mohm
    value: 20
    unit: mOhm
    page: 6
    stated_conditions:
      text: "4.2.1 Initial AC Impedance: <= 20 mOhm at 1kHz after standard charge,
             without PTC"
    notes: upper bound

  - property: cycle_life_cycles
    value: 300
    unit: cycles
    page: 6
    stated_conditions:
      text: "4.2.3 Cycle Life: charged/discharged per 4.1.3 (4000mA CC-CV 4.2V
             charge, 10000mA CC discharge to 2.0V), 25±2°C; 301st cycle discharge
             capacity (std conditions) >= 60% of Cnom"
      temperature_c: 25
      charge_current_a: 4.0
      discharge_current_a: 10.0
      dod_pct: 100
      end_condition: "capacity >= 60% of nominal at cycle 301"
    notes: "10A discharge ~ 3.3C; pass criterion, not typical life"

  - property: cycle_life_cycles
    value: 200
    unit: cycles
    page: 6
    stated_conditions:
      text: "4.2.3 Cycle Life: as above but 20000mA CC discharge; 201st cycle
             discharge capacity (std conditions) >= 60% of Cnom"
      temperature_c: 25
      charge_current_a: 4.0
      discharge_current_a: 20.0
      dod_pct: 100
      end_condition: "capacity >= 60% of nominal at cycle 201"
    notes: "20A discharge ~ 6.7C; pass criterion, not typical life"

  - property: storage_capacity_remaining_pct
    value: 90
    unit: pct
    page: 6
    stated_conditions:
      text: "4.3.1 Storage Characteristics: >= 90% of Cnom remaining after
             30 days at 23±2°C, charged per 4.1.1"
      temperature_c: 23
      duration_days: 30
    notes: lower bound

  - property: storage_capacity_recovery_pct
    value: 80
    unit: pct
    page: 6
    stated_conditions:
      text: "4.3.2 High Temperature Storage Test: capacity recovery rate >= 80%
             of Cnom after 1 week at 60°C"
      temperature_c: 60
      duration_days: 7
    notes: lower bound

  - property: capacity_retention_at_temp_pct
    value: 60
    unit: pct
    page: 7
    stated_conditions:
      text: "4.3.4 Temperature Dependency of Capacity: charge at 25°C,
             discharge at -10°C -> 60% (of Cnom)"
      charge_temperature_c: 25
      discharge_temperature_c: -10

  - property: capacity_retention_at_temp_pct
    value: 80
    unit: pct
    page: 7
    stated_conditions:
      text: "4.3.4: charge at 25°C, discharge at 0°C -> 80% (of Cnom)"
      charge_temperature_c: 25
      discharge_temperature_c: 0

  - property: capacity_retention_at_temp_pct
    value: 100
    unit: pct
    page: 7
    stated_conditions:
      text: "4.3.4: charge at 25°C, discharge at 25°C -> 100% (of Cnom)"
      charge_temperature_c: 25
      discharge_temperature_c: 25

  - property: capacity_retention_at_temp_pct
    value: 95
    unit: pct
    page: 7
    stated_conditions:
      text: "4.3.4: charge at 25°C, discharge at 60°C -> 95% (of Cnom)"
      charge_temperature_c: 25
      discharge_temperature_c: 60

File: data/claims/panasonic_ncr18650b.yaml
# Hand-extracted 2026-07-11 from the 4-page Panasonic marketing datasheet
# (doc code 2G23X0KYKU). NOTE: this document contains NO cycle-life claim at
# all — recorded under `omissions`. The formal cycle-life claim lives in the
# official SANYO/Panasonic full specification (separate YAML).
cell_model: Panasonic NCR18650B
manufacturer: Panasonic
source_document: panasonic_ncr18650b.pdf
source_url: https://www.orbtronic.com/content/NCR18650B-Datasheet-Panasonic-Specifications.pdf
retrieved: 2026-07-11
annotator: A1
annotated_date: 2026-07-11
omissions:
  - property: cycle_life_cycles
    note: "no cycle-life number or graph anywhere in this 4-page datasheet —
           the omission is itself a finding"
claims:
  - property: rated_capacity_ah
    value: 3.2
    unit: Ah
    page: 1
    stated_conditions:
      text: "Rated Capacity (at 20°C): Min. 3200mAh"
      temperature_c: 20
    notes: minimum

  - property: minimum_capacity_ah
    value: 3.25
    unit: Ah
    page: 1
    stated_conditions:
      text: "Nominal Capacity (at 25°C): Min. 3250mAh"
      temperature_c: 25

  - property: nominal_capacity_ah
    value: 3.35
    unit: Ah
    page: 1
    stated_conditions:
      text: "Nominal Capacity (at 25°C): Typ. 3350mAh"
      temperature_c: 25

  - property: nominal_voltage_v
    value: 3.6
    unit: V
    page: 1
    stated_conditions:
      text: unspecified

  - property: charge_voltage_v
    value: 4.2
    unit: V
    page: 1
    stated_conditions:
      text: "Charging Method: Constant Current-Constant Voltage; Charging Voltage: 4.2V"

  - property: std_charge_current_a
    value: 1.625
    unit: A
    page: 1
    stated_conditions:
      text: "Charging Current: Std. 1625mA"

  - property: std_charge_time_h
    value: 4.0
    unit: h
    page: 1
    stated_conditions:
      text: "Charging Time: 4.0hrs."

  - property: charge_temp_range_c
    value: [10, 45]
    unit: degC
    page: 1
    stated_conditions:
      text: "Ambient Temperature, Charge: +10 ~ +45°C"
    notes: "the official SANYO full spec states 0 ~ +40°C instead — the two
            Panasonic documents disagree (recorded in both YAMLs)"

  - property: discharge_temp_range_c
    value: [-20, 60]
    unit: degC
    page: 1
    stated_conditions:
      text: "Ambient Temperature, Discharge: -20 ~ +60°C"

  - property: storage_temp_range_c
    value: [-20, 50]
    unit: degC
    page: 1
    stated_conditions:
      text: "Ambient Temperature, Storage: -20 ~ +50°C"

  - property: mass_g
    value: 47.5
    unit: g
    page: 1
    stated_conditions:
      text: "Weight (Max.): 47.5g"

  - property: volumetric_energy_density_wh_l
    value: 676
    unit: Wh/l
    page: 1
    stated_conditions:
      text: unspecified

  - property: gravimetric_energy_density_wh_kg
    value: 243
    unit: Wh/kg
    page: 1
    stated_conditions:
      text: unspecified

  - property: discharge_cutoff_v
    value: 2.5
    unit: V
    page: 2
    stated_conditions:
      text: "graph annotation: 'Discharge: CC: Variable Current (E.V.:2.50V)'"
    notes: "from graph annotations (pages 2-3), not the spec table"

File: data/claims/panasonic_ncr18650b_full_spec.yaml
# Hand-extracted 2026-07-11 from the official SANYO/Panasonic full product
# specification "Specifications of Lithium Ion battery (Cylindrical Type)",
# File No. NCR18650-068, type NCR18650B-H00BA, issued 2012-05-29 (Tentative).
# PDF page numbers below; internal document pages are (PDF page - 2), e.g.
# PDF p.8 = doc p.6/13.
cell_model: Panasonic NCR18650B
manufacturer: Panasonic
source_document: panasonic_ncr18650b_full_spec_sanyo.pdf
source_url: https://www.dnkpower.com/wp-content/uploads/2022/08/NCR18650B-datasheet.pdf
retrieved: 2026-07-11
claims:
  - property: rated_capacity_ah
    value: 3.2
    unit: Ah
    page: 8
    stated_conditions:
      text: "5.1 Rated Capacity (Minimum): 3200mAh, 0.65A discharge at 20°C"
      temperature_c: 20
      discharge_current_a: 0.65
    notes: minimum

  - property: minimum_capacity_ah
    value: 3.25
    unit: Ah
    page: 8
    stated_conditions:
      text: "5.2 Nominal Capacity (Minimum): 3250mAh, 0.65A discharge at 25°C"
      temperature_c: 25
      discharge_current_a: 0.65

  - property: nominal_capacity_ah
    value: 3.35
    unit: Ah
    page: 8
    stated_conditions:
      text: "5.3 Nominal Capacity (Typical): 3350mAh — 'Reference only'"

  - property: nominal_voltage_v
    value: 3.6
    unit: V
    page: 8
    stated_conditions:
      text: "5.4 Nominal Voltage: 3.6V, 0.65A discharge"
      discharge_current_a: 0.65

  - property: discharge_cutoff_v
    value: 2.5
    unit: V
    page: 8
    stated_conditions:
      text: "5.5 Discharging End Voltage: 2.5V"

  - property: std_charge_current_a
    value: 1.625
    unit: A
    page: 8
    stated_conditions:
      text: "5.6 Charging Current (Std.): 1.625A"

  - property: charge_voltage_v
    value: 4.2
    unit: V
    page: 8
    stated_conditions:
      text: "5.7 Charging Voltage: 4.20 ± 0.03V"

  - property: std_charge_time_h
    value: 4.0
    unit: h
    page: 8
    stated_conditions:
      text: "5.8 Charging Time (Std.): 4.0 hours"

  - property: max_cont_discharge_a
    value: 4.875
    unit: A
    page: 8
    stated_conditions:
      text: "5.9 Continuous Discharging Current (Max.): 4.875A, 0 ~ +40°C —
             single-cell use; pack assembly may limit further"
      temperature_range_c_lo: 0
      temperature_range_c_hi: 40
    notes: "= 1.5C of rated capacity"

  - property: internal_impedance_mohm
    value: 100
    unit: mOhm
    page: 8
    stated_conditions:
      text: "5.10 Internal Resistance: less than 100 mOhm, AC Impedance 1 kHz"
    notes: upper bound

  - property: mass_g
    value: 48.5
    unit: g
    page: 8
    stated_conditions:
      text: "5.11 Weight: less than 48.5g"
    notes: upper bound

  - property: charge_temp_range_c
    value: [0, 40]
    unit: degC
    page: 8
    stated_conditions:
      text: "5.12 Operating Temperature, Charge: 0 ~ +40°C"
    notes: "the 4-page marketing sheet states +10 ~ +45°C — the two Panasonic
            documents disagree"

  - property: discharge_temp_range_c
    value: [-20, 60]
    unit: degC
    page: 8
    stated_conditions:
      text: "5.12 Operating Temperature, Discharge: -20 ~ +60°C"

  - property: cycle_life_cycles
    value: 300
    unit: cycles
    page: 9
    stated_conditions:
      text: "6.3 Cycle Life: 300 charge/discharge cycles (CC-CV 1.625A-4.20V,
             4.0h charge; CC 3.25A to 2.5V discharge) at 25°C; afterwards the
             3.25A discharge time must exceed 38 min"
      temperature_c: 25
      charge_current_a: 1.625
      charge_voltage_v: 4.2
      discharge_current_a: 3.25
      dod_pct: 100
      end_condition: "discharge time > 38 min at 3.25A after 300 cycles
                      (vs 54-min initial-capacity criterion, i.e. ~70% retention)"
    notes: "this is a pass criterion (>= 300 cycles to ~70%), not a typical-life
            figure; the ~70% is derived from 38/54 min, not printed"
