Repository: AlexLecu/BatteryKG

<div align="center">

# 🔋 BatteryKG

### Reconciling What Battery Makers Promise with What Independent Tests Measure — a Provenance-Tracked Knowledge Graph with Prediction that Knows When to Refuse
[🌐 Live Demo](https://batterykg.utcluj.ro) · [🎥 Video](https://youtu.be/Fkcdzemw5b0) · [📄 Paper](https://www.mdpi.com/2313-0105/12/8/314) · [📚 Citation](#citation)

**Official code for the paper** "[Reconciling Manufacturer Claims with Measured Degradation in Commercial Lithium-Ion Cells: A Provenance-Aware Knowledge Graph with Coverage-Gated Abstention](https://doi.org/10.3390/batteries12080314)", *Batteries* **12**(8), 314, 2026.
*Three deliberately conflicting sources — datasheet claims, cycling measurements, independent tests — reconciled in one provenance-tracked graph. LLM components are advisory; deterministic code and a human gate decide.*

</div>

---

## 📖 Overview

BatteryKG builds a knowledge graph of commercial battery cells from
deliberately conflicting sources — manufacturer datasheet **claims**, cycling
dataset **measurements**, and independent tests — and reconciles them with
full provenance. On top of the graph, a coverage-gated model predicts cycle
life for unseen cells and **abstains** when the graph neighborhood is too
sparse to trust; an LLM pipeline keeps the claim side updatable from new
documents without ever writing to the graph unreviewed.

| Component | Description |
|-----------|-------------|
| 🧠 **Knowledge Graph** | Neo4j; datasheet claims + cycling measurements + independent tests, full provenance on every value |

# Data sources

`data/raw/` is **gitignored** (large, reproducible). Severson and Sandia are
re-downloadable with `python -m src.ingestion.download all`; lygte-info.dk
pages are re-fetched by `python -m src.ingestion.lygte`; **HUST is a manual
download** (see §5). Everything is rebuilt into tidy Parquet with
`python -m src.ingestion.build_all` (HUST separately via
`python -m src.ingestion.hust`).

Processed artifacts land in `data/processed/<study>_cycles.parquet`, all
conforming to the common tidy schema in `src/ingestion/schema.py`:

| column | type | notes |
|---|---|---|
| `cell_id` | string | original study id, preserved verbatim |
| `study` | string | `severson_mit` \| `sandia` \| `hust` |
| `cycle_index` | Int64 | 1-based cycle number |
| `discharge_capacity_ah` | float | per-cycle discharge capacity [Ah] |
| `chemistry` | string | LFP / NCA / NMC / LCO |
| `nominal_capacity_ah` | Float64 | datasheet nominal [Ah] (nullable) |
| `temperature_c` | Float64 | test temperature [°C] (nullable) |
| `dod_window` | string | depth-of-discharge window (nullable) |
| `c_rate_charge` | string | charge policy / C-rate (nullable) |
| `c_rate_discharge` | string | discharge C-rate (nullable) |

One row = one (cell, cycle). Per-cell metadata is denormalised onto every row.

---

## 1. MIT / Stanford / Toyota — Severson 2019  (`study = severson_mit`)

- **Paper:** Severson et al., *Data-driven prediction of battery cycle life
  before capacity degradation*, Nature Energy 4, 383–391 (2019).
- **Host:** https://data.matr.io/1/  (project `5c48dd2bc625d700019f3204`)
- **Downloaded:** 2026-07-09
- **Files (batches 1–3, MATLAB v7.3 / HDF5):**
  - `2017-05-12_batchdata_updated_struct_errorcorrect.mat`  (~2.82 GiB)
  - `2017-06-30_batchdata_updated_struct_errorcorrect.mat`  (~1.87 GiB)
  - `2018-04-12_batchdata_updated_struct_errorcorrect.mat`  (~3.01 GiB)
- **Cells:** all 124 are **A123 APR18650M1A (LFP), 1.1 Ah nominal**, cycled at
  **30 °C**, discharged at **4C** to 2.0 V; per-cell fast-charge policy captured
  in `c_rate_charge` (from the file's `policy_readable`).
- **Cleaning reproduced from the canonical repo** (rdbraatz
  `data-driven-prediction-of-battery-cycle-life`): batch1 excludes
  `b1c8,b1c10,b1c12,b1c13,b1c22`; batch3 excludes
  `b3c37,b3c2,b3c23,b3c32,b3c42,b3c43`; five batch1 cells continued into batch2
  are merged (`b1c0↔b2c7, b1c1↔b2c8, b1c2↔b2c9, b1c3↔b2c15, b1c4↔b2c16`) and the
  batch2 duplicates dropped → **124 cells**.
- **Note:** cycle 1 is absent for every cell (excluded by the original authors).
- Batch 4 (`2019-01-24…`, Attia 2020 closed-loop optimisation) is **not** part
  of Severson 2019 and is left for a later phase (see `download.py`).

## 2. Sandia National Laboratories — Cell Cycle Testing Data  (`study = sandia`)

- **Study:** Preger et al., *Degradation of Commercial Lithium-Ion Cells as a
  Function of Chemistry and Cycling Conditions*, J. Electrochem. Soc. 167,
  120532 (2020); OSTI 1650174.
- **Host:** https://www.sandia.gov/energystoragesafety/rd-data-repository/
- **File:** `Sandia_Cell_Cycle_Testing_Data.zip` (~298 MiB), **downloaded 2026-07-09**
- **Contents:** 24 cells = 4 chemistries × 6 (LCO/LFP/NCA/NMC), short-term
  cycled across a **5/15/25/35/45 °C** temperature sweep. Arbin Excel exports
  (`.xls`/`.xlsx`); we read the per-cycle `Statistics_*` sheet.
- **Series vs. cell:** each `(cell, temperature, discharge-mode)` workbook is one

File: data/eval/questions.jsonl
{"question_id": "a123_apr18650m1a:nominal_capacity_ah:0", "cell_model": "A123 APR18650M1A", "property": "nominal_capacity_ah", "question": "What is the nominal capacity of the A123 APR18650M1A?", "gold": {"value": 1.1, "unit": "Ah", "conditions_text": "'Nominal capacity and voltage: 1.1Ah, 3.3 V' \u2014 no measurement conditions stated", "parsed_conditions": {}, "source_document": "a123_apr18650m1a.pdf", "page": 1}, "cond_filters": {}}
{"question_id": "a123_apr18650m1a:nominal_voltage_v:1", "cell_model": "A123 APR18650M1A", "property": "nominal_voltage_v", "question": "What is the nominal voltage of the A123 APR18650M1A?", "gold": {"value": 3.3, "unit": "V", "conditions_text": "unspecified", "parsed_conditions": {}, "source_document": "a123_apr18650m1a.pdf", "page": 1}, "cond_filters": {}}
{"question_id": "a123_apr18650m1a:std_charge_current_a:2", "cell_model": "A123 APR18650M1A", "property": "std_charge_current_a", "question": "What is the standard charge current of the A123 APR18650M1A?", "gold": {"value": 1.5, "unit": "A", "conditions_text": "Recommended standard charge method: 1.5A to 3.6V CCCV, 45 min", "parsed_conditions": {"charge_voltage_v": 3.6, "charge_time_min": 45}, "source_document": "a123_apr18650m1a.pdf", "page": 1}, "cond_filters": {}}
{"question_id": "a123_apr18650m1a:fast_charge_current_a:3", "cell_model": "A123 APR18650M1A", "property": "fast_charge_current_a", "question": "What is the fast-charge current of the A123 APR18650M1A?", "gold": {"value": 4.0, "unit": "A", "conditions_text": "Recommended fast charge current: 4A to 3.6V CCCV, 15 min", "parsed_conditions": {"charge_voltage_v": 3.6, "charge_time_min": 15}, "source_document": "a123_apr18650m1a.pdf", "page": 1}, "cond_filters": {}}
{"question_id": "a123_apr18650m1a:max_cont_discharge_a:4", "cell_model": "A123 APR18650M1A", "property": "max_cont_discharge_a", "question": "What is the maximum continuous discharge current of the A123 APR18650M1A?", "gold": {"value": 30.0, "unit": "A", "conditions_text": "Maximum continuous discharge: 30A", "parsed_conditions": {}, "source_document": "a123_apr18650m1a.pdf", "page": 1}, "cond_filters": {}}
{"question_id": "a123_apr18650m1a:cycle_life_cycles:5", "cell_model": "A123 APR18650M1A", "property": "cycle_life_cycles", "question": "What is the cycle life of the A123 APR18650M1A?", "gold": {"value": 1000, "unit": "cycles", "conditions_text": "Cycle life at 5C discharge, 100% DOD: Over 1,000 cycles \u2014 charge regime, temperature, and end-of-life capacity threshold NOT stated", "parsed_conditions": {"discharge_c_rate": 5.0, "dod_pct": 100}, "source_document": "a123_apr18650m1a.pdf", "page": 1}, "cond_filters": {"discharge_c_rate": 5.0}}
{"question_id": "a123_apr18650m1a:cycle_life_retention_pct:6", "cell_model": "A123 APR18650M1A", "property": "cycle_life_retention_pct", "question": "What fraction of its initial capacity does the A123 APR18650M1A retain after about 1700 cycles?", "gold": {"value": 93, "unit": "pct", "conditions_text": "Projected Cycle Life graph: 100% DOD, 1C/1C, Room Temperature \u2014 ~93% of initial capacity after ~1700 cycles", "parsed_conditions": {"charge_c_rate": 1.0, "discharge_c_rate": 1.0, "dod_pct": 100, "cycles": 1700}, "source_document": "a123_apr18650m1a.pdf", "page": 1}, "cond_filters": {"discharge_c_rate": 1.0}}
{"question_id": "a123_apr18650m1a:charge_voltage_v:7", "cell_model": "A123 APR18650M1A", "property": "charge_voltage_v", "question": "What is the charging voltage of the A123 APR18650M1A?", "gold": {"value": 3.6, "unit": "V", "conditions_text": "Recommended charge and cut-off V at 25\u00b0C: 3.6V to 2V", "parsed_conditions": {"temperature_c": 25}, "source_document": "a123_apr18650m1a.pdf", "page": 1}, "cond_filters": {}}
{"question_id": "a123_apr18650m1a:discharge_cutoff_v:8", "cell_model": "A123 APR18650M1A", "property": "discharge_cutoff_v", "question": "What is the discharge cut-off voltage of the A123 APR18650M1A?", "gold": {"value": 2.0, "unit": "V", "conditions_text": "Recommended charge and cut-off V at 25\u00b0C: 3.6V to 2V", "parsed_conditions": {"temperature_c": 25}, "source_document": "a123_apr18650m1a.pdf", "page": 1}, "cond_filters": {}}
{"question_id": "a123_apr18650m1a:operating_temp_range_c:9", "cell_model": "A123 APR18650M1A", "property": "operating_temp_range_c", "question": "What is the operating temperature range of the A123 APR18650M1A?", "gold": {"value": [-30, 60], "unit": "degC", "conditions_text": "Operating temperature range: -30\u00b0C to +60\u00b0C", "parsed_conditions": {}, "source_document": "a123_apr18650m1a.pdf", "page": 1}, "cond_filters": {}}
{"question_id": "a123_apr18650m1a:storage_temp_range_c:10", "cell_model": "A123 APR18650M1A", "property": "storage_temp_range_c", "question": "What is the storage temperature range of the A123 APR18650M1A?", "gold": {"value": [-50, 60], "unit": "degC", "conditions_text": "Storage temperature range: -50\u00b0C to +60\u00b0C", "parsed_conditions": {}, "source_document": "a123_apr18650m1a.pdf", "page": 1}, "cond_filters": {}}
{"question_id": "a123_apr18650m1a:mass_g:11", "cell_model": "A123 APR18650M1A", "property": "mass_g", "question": "What is the weight of the A123 APR18650M1A?", "gold": {"value": 39, "unit": "g", "conditions_text": "Core cell weight: 39 grams", "parsed_conditions": {}, "source_document": "a123_apr18650m1a.pdf", "page": 1}, "cond_filters": {}}
{"question_id": "lg_inr18650hg2:nominal_capacity_ah:0", "cell_model": "LG Chem 18650HG2", "property": "nominal_capacity_ah", "question": "What is the nominal capacity of the LG Chem 18650HG2?", "gold": {"value": 3.0, "unit": "Ah", "conditions_text": "2.1 Capacity: Nominal 3000 mAh (Cnom), Std. charge/discharge (1500mA CC-CV 4.2V/50mA cut; 600mA CC to 2.0V; 25\u00b12\u00b0C per 4.1)", "parsed_conditions": {"temperature_c": 25, "charge_current_a": 1.5, "discharge_current_a": 0.6}, "source_document": "lg_inr18650hg2.pdf", "page": 4}, "cond_filters": {"discharge_current_a": 0.6}}
{"question_id": "lg_inr18650hg2:nominal_voltage_v:1", "cell_model": "LG Chem 18650HG2", "property": "nominal_voltage_v", "question": "What is the nominal voltage of the LG Chem 18650HG2?", "gold": {"value": 3.6, "unit": "V", "conditions_text": "2.2 Nominal Voltage: 3.60V, average for Std. discharge", "parsed_conditions": {}, "source_document": "lg_inr18650hg2.pdf", "page": 4}, "cond_filters": {}}
{"question_id": "lg_inr18650hg2:std_charge_current_a:2", "cell_model": "LG Chem 18650HG2", "property": "std_charge_current_a", "question": "What is the standard charge current of the LG Chem 18650HG2?", "gold": {"value": 1.5, "unit": "A", "conditions_text": "2.3.1 Standard Charge: CC 1500mA, CV 4.2V, end (cut-off) 50mA", "parsed_conditions": {"charge_voltage_v": 4.2, "end_current_ma": 50}, "source_document": "lg_inr18650hg2.pdf", "page": 4}, "cond_filters": {}}
{"question_id": "lg_inr18650hg2:fast_charge_current_a:3", "cell_model": "LG Chem 18650HG2", "property": "fast_charge_current_a", "question": "What is the fast-charge current of the LG Chem 18650HG2?", "gold": {"value": 4.0, "unit": "A", "conditions_text": "2.3.2 Fast charge: CC 4000mA, CV 4.2V, end (cut-off) 100mA", "parsed_conditions": {"charge_voltage_v": 4.2, "end_current_ma": 100}, "source_document": "lg_inr18650hg2.pdf", "page": 4}, "cond_filters": {}}
{"question_id": "lg_inr18650hg2:max_charge_voltage_v:4", "cell_model": "LG Chem 18650HG2", "property": "max_charge_voltage_v", "question": "What is the maximum charge voltage of the LG Chem 18650HG2?", "gold": {"value": 4.2, "unit": "V", "conditions_text": "2.4 Max. Charge Voltage: 4.20 \u00b1 0.05V", "parsed_conditions": {}, "source_document": "lg_inr18650hg2.pdf", "page": 4}, "cond_filters": {}}
{"question_id": "lg_inr18650hg2:max_charge_current_a:5", "cell_model": "LG Chem 18650HG2", "property": "max_charge_current_a", "question": "What is the maximum charge current of the LG Chem 18650HG2?", "gold": {"value": 6.0, "unit": "A", "conditions_text": "2.5 Max. Charge Current: 6000mA", "parsed_conditions": {}, "source_document": "lg_inr18650hg2.pdf", "page": 4}, "cond_filters": {}}
{"question_id": "lg_inr18650hg2:std_discharge_current_a:6", "cell_model": "LG Chem 18650HG2", "property": "std_discharge_current_a", "question": "What is the standard discharge current of the LG Chem 18650HG2?", "gold": {"value": 0.6, "unit": "A", "conditions_text": "2.6.1 Standard Discharge: CC 600mA, end voltage (cut off) 2.0V", "parsed_conditions": {"discharge_cutoff_v": 2.0}, "source_document": "lg_inr18650hg2.pdf", "page": 4}, "cond_filters": {}}
{"question_id": "lg_inr18650hg2:fast_discharge_current_a:7", "cell_model": "LG Chem 18650HG2", "property": "fast_discharge_current_a", "question": "What are the specified fast-discharge currents of the LG Chem 18650HG2?", "gold": {"value": [10.0, 20.0], "unit": "A", "conditions_text": "2.6.2 Fast Discharge: CC 10000mA, 20000mA; end voltage 2.0V", "parsed_conditions": {"discharge_cutoff_v": 2.0}, "source_document": "lg_inr18650hg2.pdf", "page": 4}, "cond_filters": {}}
{"question_id": "lg_inr18650hg2:max_cont_discharge_a:8", "cell_model": "LG Chem 18650HG2", "property": "max_cont_discharge_a", "question": "What is the maximum continuous discharge current of the LG Chem 18650HG2?", "gold": {"value": 20.0, "unit": "A", "conditions_text": "2.7 Max. Discharge Current, for continuous discharge: 20000mA", "parsed_conditions": {}, "source_document": "lg_inr18650hg2.pdf", "page": 4}, "cond_filters": {}}
{"question_id": "lg_inr18650hg2:mass_g:9", "cell_model": "LG Chem 18650HG2", "property": "mass_g", "question": "What is the weight of the LG Chem 18650HG2?", "gold": {"value": 47.0, "unit": "g", "conditions_text": "2.8 Weight: Max. 47.0 g", "parsed_conditions": {}, "source_document": "lg_inr18650hg2.pdf", "page": 4}, "cond_filters": {}}
{"question_id": "lg_inr18650hg2:charge_temp_range_c:10", "cell_model": "LG Chem 18650HG2", "property": "charge_temp_range_c", "question": "What is the permissible charging temperature range of the LG Chem 18650HG2?", "gold": {"value": [-5, 50], "unit": "degC", "conditions_text": "2.9 Operating Temperature (Cell Surface Temperature), Charge: -5 ~ 50\u00b0C", "parsed_conditions": {}, "source_document": "lg_inr18650hg2.pdf", "page": 4}, "cond_filters": {}}
{"question_id": "lg_inr18650hg2:discharge_temp_range_c:11", "cell_model": "LG Chem 18650HG2", "property": "discharge_temp_range_c", "question": "What is the permissible discharge temperature range of the LG Chem 18650HG2?", "gold": {"value": [-20, 75], "unit": "degC", "conditions_text": "2.9 Operating Temperature (Cell Surface Temperature), Discharge: -20 ~ 75\u00b0C", "parsed_conditions": {}, "source_document": "lg_inr18650hg2.pdf", "page": 4}, "cond_filters": {}}
{"question_id": "lg_inr18650hg2:storage_temp_range_c:12", "cell_model": "LG Chem 18650HG2", "property": "storage_temp_range_c", "question": "What is the storage temperature range of the LG Chem 18650HG2?", "gold": {"value": [-20, 20], "unit": "degC", "conditions_text": "2.10 Storage Temperature (for shipping state), 1 year: -20 ~ 20\u00b0C", "parsed_conditions": {}, "source_document": "lg_inr18650hg2.pdf", "page": 4}, "cond_filters": {}}
{"question_id": "lg_inr18650hg2:internal_impedance_mohm:13", "cell_model": "LG Chem 18650HG2", "property": "internal_impedance_mohm", "question": "What is the internal AC impedance of the LG Chem 18650HG2?", "gold": {"value": 20, "unit": "mOhm", "conditions_text": "4.2.1 Initial AC Impedance: <= 20 mOhm at 1kHz after standard charge, without PTC", "parsed_conditions": {}, "source_document": "lg_inr18650hg2.pdf", "page": 6}, "cond_filters": {}}
{"question_id": "lg_inr18650hg2:cycle_life_cycles:14", "cell_model": "LG Chem 18650HG2", "property": "cycle_life_cycles", "question": "What is the cycle life of the LG Chem 18650HG2 at 10 A discharge?", "gold": {"value": 300, "unit": "cycles", "conditions_text": "4.2.3 Cycle Life: charged/discharged per 4.1.3 (4000mA CC-CV 4.2V charge, 10000mA CC discharge to 2.0V), 25\u00b12\u00b0C; 301st cycle discharge capacity (std conditions) >= 60% of Cnom", "parsed_conditions": {"temperature_c": 25, "charge_current_a": 4.0, "discharge_current_a": 10.0, "dod_pct": 100, "end_condition": "capacity >= 60% of nominal at cycle 301"}, "source_document": "lg_inr18650hg2.pdf", "page": 6}, "cond_filters": {"discharge_current_a": 10.0}}
{"question_id": "lg_inr18650hg2:cycle_life_cycles:15", "cell_model": "LG Chem 18650HG2", "property": "cycle_life_cycles", "question": "What is the cycle life of the LG Chem 18650HG2 at 20 A discharge?", "gold": {"value": 200, "unit": "cycles", "conditions_text": "4.2.3 Cycle Life: as above but 20000mA CC discharge; 201st cycle discharge capacity (std conditions) >= 60% of Cnom", "parsed_conditions": {"temperature_c": 25, "charge_current_a": 4.0, "discharge_current_a": 20.0, "dod_pct": 100, "end_condition": "capacity >= 60% of nominal at cycle 201"}, "source_document": "lg_inr18650hg2.pdf", "page": 6}, "cond_filters": {"discharge_current_a": 20.0}}
{"question_id": "lg_inr18650hg2:storage_capacity_remaining_pct:16", "cell_model": "LG Chem 18650HG2", "property": "storage_capacity_remaining_pct", "question": "How much capacity does the LG Chem 18650HG2 retain after 30 days of storage at room temperature?", "gold": {"value": 90, "unit": "pct", "conditions_text": "4.3.1 Storage Characteristics: >= 90% of Cnom remaining after 30 days at 23\u00b12\u00b0C, charged per 4.1.1", "parsed_conditions": {"temperature_c": 23, "duration_days": 30}, "source_document": "lg_inr18650hg2.pdf", "page": 6}, "cond_filters": {}}
{"question_id": "lg_inr18650hg2:storage_capacity_recovery_pct:17", "cell_model": "LG Chem 18650HG2", "property": "storage_capacity_recovery_pct", "question": "What capacity does the LG Chem 18650HG2 recover after one week of storage at 60 degrees Celsius?", "gold": {"value": 80, "unit": "pct", "conditions_text": "4.3.2 High Temperature Storage Test: capacity recovery rate >= 80% of Cnom after 1 week at 60\u00b0C", "parsed_conditions": {"temperature_c": 60, "duration_days": 7}, "source_document": "lg_inr18650hg2.pdf", "page": 6}, "cond_filters": {}}
{"question_id": "lg_inr18650hg2:capacity_retention_at_temp_pct:18", "cell_model": "LG Chem 18650HG2", "property": "capacity_retention_at_temp_pct", "question": "Relative to nominal, what capacity does the LG Chem 18650HG2 deliver when discharged at -10 degrees Celsius?", "gold": {"value": 60, "unit": "pct", "conditions_text": "4.3.4 Temperature Dependency of Capacity: charge at 25\u00b0C, discharge at -10\u00b0C -> 60% (of Cnom)", "parsed_conditions": {"charge_temperature_c": 25, "discharge_temperature_c": -10}, "source_document": "lg_inr18650hg2.pdf", "page": 7}, "cond_filters": {"discharge_temperature_c": -10}}
{"question_id": "lg_inr18650hg2:capacity_retention_at_temp_pct:19", "cell_model": "LG Chem 18650HG2", "property": "capacity_retention_at_temp_pct", "question": "Relative to nominal, what capacity does the LG Chem 18650HG2 deliver when discharged at 0 degrees Celsius?", "gold": {"value": 80, "unit": "pct", "conditions_text": "4.3.4: charge at 25\u00b0C, discharge at 0\u00b0C -> 80% (of Cnom)", "parsed_conditions": {"charge_temperature_c": 25, "discharge_temperature_c": 0}, "source_document": "lg_inr18650hg2.pdf", "page": 7}, "cond_filters": {"discharge_temperature_c": 0}}
{"question_id": "lg_inr18650hg2:capacity_retention_at_temp_pct:20", "cell_model": "LG Chem 18650HG2", "property": "capacity_retention_at_temp_pct", "question": "Relative to nominal, what capacity does the LG Chem 18650HG2 deliver when discharged at 25 degrees Celsius?", "gold": {"value": 100, "unit": "pct", "conditions_text": "4.3.4: charge at 25\u00b0C, discharge at 25\u00b0C -> 100% (of Cnom)", "parsed_conditions": {"charge_temperature_c": 25, "discharge_temperature_c": 25}, "source_document": "lg_inr18650hg2.pdf", "page": 7}, "cond_filters": {"discharge_temperature_c": 25}}
{"question_id": "lg_inr18650hg2:capacity_retention_at_temp_pct:21", "cell_model": "LG Chem 18650HG2", "property": "capacity_retention_at_temp_pct", "question": "Relative to nominal, what capacity does the LG Chem 18650HG2 deliver when discharged at 60 degrees Celsius?", "gold": {"value": 95, "unit": "pct", "conditions_text": "4.3.4: charge at 25\u00b0C, discharge at 60\u00b0C -> 95% (of Cnom)", "parsed_conditions": {"charge_temperature_c": 25, "discharge_temperature_c": 60}, "source_document": "lg_inr18650hg2.pdf", "page": 7}, "cond_filters": {"discharge_temperature_c": 60}}
{"question_id": "panasonic_ncr18650b:rated_capacity_ah:0", "cell_model": "Panasonic NCR18650B", "property": "rated_capacity_ah", "question": "What is the rated capacity of the Panasonic NCR18650B?", "gold": {"value": 3.2, "unit": "Ah", "conditions_text": "Rated Capacity (at 20\u00b0C): Min. 3200mAh", "parsed_conditions": {"temperature_c": 20}, "source_document": "panasonic_ncr18650b.pdf", "page": 1}, "cond_filters": {}}
{"question_id": "panasonic_ncr18650b:minimum_capacity_ah:1", "cell_model": "Panasonic NCR18650B", "property": "minimum_capacity_ah", "question": "What is the minimum (guaranteed) capacity of the Panasonic NCR18650B?", "gold": {"value": 3.25, "unit": "Ah", "conditions_text": "Nominal Capacity (at 25\u00b0C): Min. 3250mAh", "parsed_conditions": {"temperature_c": 25}, "source_document": "panasonic_ncr18650b.pdf", "page": 1}, "cond_filters": {}}
{"question_id": "panasonic_ncr18650b:nominal_capacity_ah:2", "cell_model": "Panasonic NCR18650B", "property": "nominal_capacity_ah", "question": "What is the nominal capacity of the Panasonic NCR18650B?", "gold": {"value": 3.35, "unit": "Ah", "conditions_text": "Nominal Capacity (at 25\u00b0C): Typ. 3350mAh", "parsed_conditions": {"temperature_c": 25}, "source_document": "panasonic_ncr18650b.pdf", "page": 1}, "cond_filters": {}}
{"question_id": "panasonic_ncr18650b:nominal_voltage_v:3", "cell_model": "Panasonic NCR18650B", "property": "nominal_voltage_v", "question": "What is the nominal voltage of the Panasonic NCR18650B?", "gold": {"value": 3.6, "unit": "V", "conditions_text": "unspecified", "parsed_conditions": {}, "source_document": "panasonic_ncr18650b.pdf", "page": 1}, "cond_filters": {}}
{"question_id": "panasonic_ncr18650b:charge_voltage_v:4", "cell_model": "Panasonic NCR18650B", "property": "charge_voltage_v", "question": "What is the charging voltage of the Panasonic NCR18650B?", "gold": {"value": 4.2, "unit": "V", "conditions_text": "Charging Method: Constant Current-Constant Voltage; Charging Voltage: 4.2V", "parsed_conditions": {}, "source_document": "panasonic_ncr18650b.pdf", "page": 1}, "cond_filters": {}}
{"question_id": "panasonic_ncr18650b:std_charge_current_a:5", "cell_model": "Panasonic NCR18650B", "property": "std_charge_current_a", "question": "What is the standard charge current of the Panasonic NCR18650B?", "gold": {"value": 1.625, "unit": "A", "conditions_text": "Charging Current: Std. 1625mA", "parsed_conditions": {}, "source_document": "panasonic_ncr18650b.pdf", "page": 1}, "cond_filters": {}}
{"question_id": "panasonic_ncr18650b:std_charge_time_h:6", "cell_model": "Panasonic NCR18650B", "property": "std_charge_time_h", "question": "How many hours does a standard charge of the Panasonic NCR18650B take?", "gold": {"value": 4.0, "unit": "h", "conditions_text": "Charging Time: 4.0hrs.", "parsed_conditions": {}, "source_document": "panasonic_ncr18650b.pdf", "page": 1}, "cond_filters": {}}
{"question_id": "panasonic_ncr18650b:charge_temp_range_c:7", "cell_model": "Panasonic NCR18650B", "property": "charge_temp_range_c", "question": "What is the permissible charging temperature range of the Panasonic NCR18650B?", "gold": {"value": [10, 45], "unit": "degC", "conditions_text": "Ambient Temperature, Charge: +10 ~ +45\u00b0C", "parsed_conditions": {}, "source_document": "panasonic_ncr18650b.pdf", "page": 1}, "cond_filters": {}}
{"question_id": "panasonic_ncr18650b:discharge_temp_range_c:8", "cell_model": "Panasonic NCR18650B", "property": "discharge_temp_range_c", "question": "What is the permissible discharge temperature range of the Panasonic NCR18650B?", "gold": {"value": [-20, 60], "unit": "degC", "conditions_text": "Ambient Temperature, Discharge: -20 ~ +60\u00b0C", "parsed_conditions": {}, "source_document": "panasonic_ncr18650b.pdf", "page": 1}, "cond_filters": {}}
{"question_id": "panasonic_ncr18650b:storage_temp_range_c:9", "cell_model": "Panasonic NCR18650B", "property": "storage_temp_range_c", "question": "What is the storage temperature range of the Panasonic NCR18650B?", "gold": {"value": [-20, 50], "unit": "degC", "conditions_text": "Ambient Temperature, Storage: -20 ~ +50\u00b0C", "parsed_conditions": {}, "source_document": "panasonic_ncr18650b.pdf", "page": 1}, "cond_filters": {}}
{"question_id": "panasonic_ncr18650b:mass_g:10", "cell_model": "Panasonic NCR18650B", "property": "mass_g", "question": "What is the weight of the Panasonic NCR18650B?", "gold": {"value": 47.5, "unit": "g", "conditions_text": "Weight (Max.): 47.5g", "parsed_conditions": {}, "source_document": "panasonic_ncr18650b.pdf", "page": 1}, "cond_filters": {}}
{"question_id": "panasonic_ncr18650b:volumetric_energy_density_wh_l:11", "cell_model": "Panasonic NCR18650B", "property": "volumetric_energy_density_wh_l", "question": "What is the volumetric energy density of the Panasonic NCR18650B?", "gold": {"value": 676, "unit": "Wh/l", "conditions_text": "unspecified", "parsed_conditions": {}, "source_document": "panasonic_ncr18650b.pdf", "page": 1}, "cond_filters": {}}
{"question_id": "panasonic_ncr18650b:gravimetric_energy_density_wh_kg:12", "cell_model": "Panasonic NCR18650B", "property": "gravimetric_energy_density_wh_kg", "question": "What is the gravimetric energy density of the Panasonic NCR18650B?", "gold": {"value": 243, "unit": "Wh/kg", "conditions_text": "unspecified", "parsed_conditions": {}, "source_document": "panasonic_ncr18650b.pdf", "page": 1}, "cond_filters": {}}
{"question_id": "panasonic_ncr18650b:discharge_cutoff_v:13", "cell_model": "Panasonic NCR18650B", "property": "discharge_cutoff_v", "question": "What is the discharge cut-off voltage of the Panasonic NCR18650B?", "gold": {"value": 2.5, "unit": "V", "conditions_text": "graph annotation: 'Discharge: CC: Variable Current (E.V.:2.50V)'", "parsed_conditions": {}, "source_document": "panasonic_ncr18650b.pdf", "page": 2}, "cond_filters": {}}
{"question_id": "panasonic_ncr18650b_full_spec_sanyo:rated_capacity_ah:0", "cell_model": "Panasonic NCR18650B", "property": "rated_capacity_ah", "question": "What is the rated capacity of the Panasonic NCR18650B?", "gold": {"value": 3.2, "unit": "Ah", "conditions_text": "5.1 Rated Capacity (Minimum): 3200mAh, 0.65A discharge at 20\u00b0C", "parsed_conditions": {"temperature_c": 20, "discharge_current_a": 0.65}, "source_document": "panasonic_ncr18650b_full_spec_sanyo.pdf", "page": 8}, "cond_filters": {"discharge_current_a": 0.65}}
{"question_id": "panasonic_ncr18650b_full_spec_sanyo:minimum_capacity_ah:1", "cell_model": "Panasonic NCR18650B", "property": "minimum_capacity_ah", "question": "What is the minimum (guaranteed) capacity of the Panasonic NCR18650B?", "gold": {"value": 3.25, "unit": "Ah", "conditions_text": "5.2 Nominal Capacity (Minimum): 3250mAh, 0.65A discharge at 25\u00b0C", "parsed_conditions": {"temperature_c": 25, "discharge_current_a": 0.65}, "source_document": "panasonic_ncr18650b_full_spec_sanyo.pdf", "page": 8}, "cond_filters": {"discharge_current_a": 0.65}}
{"question_id": "panasonic_ncr18650b_full_spec_sanyo:nominal_capacity_ah:2", "cell_model": "Panasonic NCR18650B", "property": "nominal_capacity_ah", "question": "What is the nominal capacity of the Panasonic NCR18650B?", "gold": {"value": 3.35, "unit": "Ah", "conditions_text": "5.3 Nominal Capacity (Typical): 3350mAh \u2014 'Reference only'", "parsed_conditions": {}, "source_document": "panasonic_ncr18650b_full_spec_sanyo.pdf", "page": 8}, "cond_filters": {}}
{"question_id": "panasonic_ncr18650b_full_spec_sanyo:nominal_voltage_v:3", "cell_model": "Panasonic NCR18650B", "property": "nominal_voltage_v", "question": "What is the nominal voltage of the Panasonic NCR18650B?", "gold": {"value": 3.6, "unit": "V", "conditions_text": "5.4 Nominal Voltage: 3.6V, 0.65A discharge", "parsed_conditions": {"discharge_current_a": 0.65}, "source_document": "panasonic_ncr18650b_full_spec_sanyo.pdf", "page": 8}, "cond_filters": {"discharge_current_a": 0.65}}
{"question_id": "panasonic_ncr18650b_full_spec_sanyo:discharge_cutoff_v:4", "cell_model": "Panasonic NCR18650B", "property": "discharge_cutoff_v", "question": "What is the discharge cut-off voltage of the Panasonic NCR18650B?", "gold": {"value": 2.5, "unit": "V", "conditions_text": "5.5 Discharging End Voltage: 2.5V", "parsed_conditions": {}, "source_document": "panasonic_ncr18650b_full_spec_sanyo.pdf", "page": 8}, "cond_filters": {}}
{"question_id": "panasonic_ncr18650b_full_spec_sanyo:std_charge_current_a:5", "cell_model": "Panasonic NCR18650B", "property": "std_charge_current_a", "question": "What is the standard charge current of the Panasonic NCR18650B?", "gold": {"value": 1.625, "unit": "A", "conditions_text": "5.6 Charging Current (Std.): 1.625A", "parsed_conditions": {}, "source_document": "panasonic_ncr18650b_full_spec_sanyo.pdf", "page": 8}, "cond_filters": {}}
{"question_id": "panasonic_ncr18650b_full_spec_sanyo:charge_voltage_v:6", "cell_model": "Panasonic NCR18650B", "property": "charge_voltage_v", "question": "What is the charging voltage of the Panasonic NCR18650B?", "gold": {"value": 4.2, "unit": "V", "conditions_text": "5.7 Charging Voltage: 4.20 \u00b1 0.03V", "parsed_conditions": {}, "source_document": "panasonic_ncr18650b_full_spec_sanyo.pdf", "page": 8}, "cond_filters": {}}
{"question_id": "panasonic_ncr18650b_full_spec_sanyo:std_charge_time_h:7", "cell_model": "Panasonic NCR18650B", "property": "std_charge_time_h", "question": "How many hours does a standard charge of the Panasonic NCR18650B take?", "gold": {"value": 4.0, "unit": "h", "conditions_text": "5.8 Charging Time (Std.): 4.0 hours", "parsed_conditions": {}, "source_document": "panasonic_ncr18650b_full_spec_sanyo.pdf", "page": 8}, "cond_filters": {}}
{"question_id": "panasonic_ncr18650b_full_spec_sanyo:max_cont_discharge_a:8", "cell_model": "Panasonic NCR18650B", "property": "max_cont_discharge_a", "question": "What is the maximum continuous discharge current of the Panasonic NCR18650B?", "gold": {"value": 4.875, "unit": "A", "conditions_text": "5.9 Continuous Discharging Current (Max.): 4.875A, 0 ~ +40\u00b0C \u2014 single-cell use; pack assembly may limit further", "parsed_conditions": {"temperature_range_c_lo": 0, "temperature_range_c_hi": 40}, "source_document": "panasonic_ncr18650b_full_spec_sanyo.pdf", "page": 8}, "cond_filters": {}}
{"question_id": "panasonic_ncr18650b_full_spec_sanyo:internal_impedance_mohm:9", "cell_model": "Panasonic NCR18650B", "property": "internal_impedance_mohm", "question": "What is the internal AC impedance of the Panasonic NCR18650B?", "gold": {"value": 100, "unit": "mOhm", "conditions_text": "5.10 Internal Resistance: less than 100 mOhm, AC Impedance 1 kHz", "parsed_conditions": {}, "source_document": "panasonic_ncr18650b_full_spec_sanyo.pdf", "page": 8}, "cond_filters": {}}
{"question_id": "panasonic_ncr18650b_full_spec_sanyo:mass_g:10", "cell_model": "Panasonic NCR18650B", "property": "mass_g", "question": "What is the weight of the Panasonic NCR18650B?", "gold": {"value": 48.5, "unit": "g", "conditions_text": "5.11 Weight: less than 48.5g", "parsed_conditions": {}, "source_document": "panasonic_ncr18650b_full_spec_sanyo.pdf", "page": 8}, "cond_filters": {}}
{"question_id": "panasonic_ncr18650b_full_spec_sanyo:charge_temp_range_c:11", "cell_model": "Panasonic NCR18650B", "property": "charge_temp_range_c", "question": "What is the permissible charging temperature range of the Panasonic NCR18650B?", "gold": {"value": [0, 40], "unit": "degC", "conditions_text": "5.12 Operating Temperature, Charge: 0 ~ +40\u00b0C", "parsed_conditions": {}, "source_document": "panasonic_ncr18650b_full_spec_sanyo.pdf", "page": 8}, "cond_filters": {}}
{"question_id": "panasonic_ncr18650b_full_spec_sanyo:discharge_temp_range_c:12", "cell_model": "Panasonic NCR18650B", "property": "discharge_temp_range_c", "question": "What is the permissible discharge temperature range of the Panasonic NCR18650B?", "gold": {"value": [-20, 60], "unit": "degC", "conditions_text": "5.12 Operating Temperature, Discharge: -20 ~ +60\u00b0C", "parsed_conditions": {}, "source_document": "panasonic_ncr18650b_full_spec_sanyo.pdf", "page": 8}, "cond_filters": {}}
{"question_id": "panasonic_ncr18650b_full_spec_sanyo:cycle_life_cycles:13", "cell_model": "Panasonic NCR18650B", "property": "cycle_life_cycles", "question": "What is the cycle life of the Panasonic NCR18650B?", "gold": {"value": 300, "unit": "cycles", "conditions_text": "6.3 Cycle Life: 300 charge/discharge cycles (CC-CV 1.625A-4.20V, 4.0h charge; CC 3.25A to 2.5V discharge) at 25\u00b0C; afterwards the 3.25A discharge time must exceed 38 min", "parsed_conditions": {"temperature_c": 25, "charge_current_a": 1.625, "charge_voltage_v": 4.2, "discharge_current_a": 3.25, "dod_pct": 100, "end_condition": "discharge time > 38 min at 3.25A after 300 cycles (vs 54-min initial-capacity criterion, i.e. ~70% retention)"}, "source_document": "panasonic_ncr18650b_full_spec_sanyo.pdf", "page": 9}, "cond_filters": {"discharge_current_a": 3.25}}
