Repository: AlexLecu/BatteryKG

<div align="center">

# 🔋 BatteryKG

### Reconciling What Battery Makers Promise with What Independent Tests Measure — a Provenance-Tracked Knowledge Graph with Prediction that Knows When to Refuse
[🌐 Live Demo](https://batterykg.utcluj.ro) · [🎥 Video](https://youtu.be/Fkcdzemw5b0) · [📄 Paper](https://www.mdpi.com/2313-0105/12/8/314) · [📚 Citation](#citation)

**Official code for the paper** "[Reconciling Manufacturer Claims with Measured Degradation in Commercial Lithium-Ion Cells: A Provenance-Aware Knowledge Graph with Coverage-Gated Abstention](https://doi.org/10.3390/batteries12080314)", *Batteries* **12**(8), 314, 2026.
*Three deliberately conflicting sources — datasheet claims, cycling measurements, independent tests — reconciled in one provenance-tracked graph. LLM components are advisory; deterministic code and a human gate decide.*

</div>

---

## 📖 Overview

BatteryKG builds a knowledge graph of commercial battery cells from
deliberately conflicting sources — manufacturer datasheet **claims**, cycling
dataset **measurements**, and independent tests — and reconciles them with
full provenance. On top of the graph, a coverage-gated model predicts cycle
life for unseen cells and **abstains** when the graph neighborhood is too
sparse to trust; an LLM pipeline keeps the claim side updatable from new
documents without ever writing to the graph unreviewed.

| Component | Description |
|-----------|-------------|
| 🧠 **Knowledge Graph** | Neo4j; datasheet claims + cycling measurements + independent tests, full provenance on every value |

# Data sources

`data/raw/` is **gitignored** (large, reproducible). Severson and Sandia are
re-downloadable with `python -m src.ingestion.download all`; lygte-info.dk
pages are re-fetched by `python -m src.ingestion.lygte`; **HUST is a manual
download** (see §5). Everything is rebuilt into tidy Parquet with
`python -m src.ingestion.build_all` (HUST separately via
`python -m src.ingestion.hust`).

Processed artifacts land in `data/processed/<study>_cycles.parquet`, all
conforming to the common tidy schema in `src/ingestion/schema.py`:

| column | type | notes |
|---|---|---|
| `cell_id` | string | original study id, preserved verbatim |
| `study` | string | `severson_mit` \| `sandia` \| `hust` |
| `cycle_index` | Int64 | 1-based cycle number |
| `discharge_capacity_ah` | float | per-cycle discharge capacity [Ah] |
| `chemistry` | string | LFP / NCA / NMC / LCO |
| `nominal_capacity_ah` | Float64 | datasheet nominal [Ah] (nullable) |
| `temperature_c` | Float64 | test temperature [°C] (nullable) |
| `dod_window` | string | depth-of-discharge window (nullable) |
| `c_rate_charge` | string | charge policy / C-rate (nullable) |
| `c_rate_discharge` | string | discharge C-rate (nullable) |

One row = one (cell, cycle). Per-cell metadata is denormalised onto every row.

---

## 1. MIT / Stanford / Toyota — Severson 2019  (`study = severson_mit`)

- **Paper:** Severson et al., *Data-driven prediction of battery cycle life
  before capacity degradation*, Nature Energy 4, 383–391 (2019).
- **Host:** https://data.matr.io/1/  (project `5c48dd2bc625d700019f3204`)
- **Downloaded:** 2026-07-09
- **Files (batches 1–3, MATLAB v7.3 / HDF5):**
  - `2017-05-12_batchdata_updated_struct_errorcorrect.mat`  (~2.82 GiB)
  - `2017-06-30_batchdata_updated_struct_errorcorrect.mat`  (~1.87 GiB)
  - `2018-04-12_batchdata_updated_struct_errorcorrect.mat`  (~3.01 GiB)
- **Cells:** all 124 are **A123 APR18650M1A (LFP), 1.1 Ah nominal**, cycled at
  **30 °C**, discharged at **4C** to 2.0 V; per-cell fast-charge policy captured
  in `c_rate_charge` (from the file's `policy_readable`).
- **Cleaning reproduced from the canonical repo** (rdbraatz
  `data-driven-prediction-of-battery-cycle-life`): batch1 excludes
  `b1c8,b1c10,b1c12,b1c13,b1c22`; batch3 excludes
  `b3c37,b3c2,b3c23,b3c32,b3c42,b3c43`; five batch1 cells continued into batch2
  are merged (`b1c0↔b2c7, b1c1↔b2c8, b1c2↔b2c9, b1c3↔b2c15, b1c4↔b2c16`) and the
  batch2 duplicates dropped → **124 cells**.
- **Note:** cycle 1 is absent for every cell (excluded by the original authors).
- Batch 4 (`2019-01-24…`, Attia 2020 closed-loop optimisation) is **not** part
  of Severson 2019 and is left for a later phase (see `download.py`).

## 2. Sandia National Laboratories — Cell Cycle Testing Data  (`study = sandia`)

- **Study:** Preger et al., *Degradation of Commercial Lithium-Ion Cells as a
  Function of Chemistry and Cycling Conditions*, J. Electrochem. Soc. 167,
  120532 (2020); OSTI 1650174.
- **Host:** https://www.sandia.gov/energystoragesafety/rd-data-repository/
- **File:** `Sandia_Cell_Cycle_Testing_Data.zip` (~298 MiB), **downloaded 2026-07-09**
- **Contents:** 24 cells = 4 chemistries × 6 (LCO/LFP/NCA/NMC), short-term
  cycled across a **5/15/25/35/45 °C** temperature sweep. Arbin Excel exports
  (`.xls`/`.xlsx`); we read the per-cycle `Statistics_*` sheet.
- **Series vs. cell:** each `(cell, temperature, discharge-mode)` workbook is one

File: data/gold/second_annotator/a123_apr18650m1a_annotation.yaml
# Second-annotator extraction from the 1-page A123 APR18650M1A datasheet
# (doc MD100009). `page` = physical PDF page.
cell_model: A123 APR18650M1A
manufacturer: A123 Systems
source_document: a123_apr18650m1a.pdf

annotator: A2
annotated_date: 2026-08-14

new_properties:
  - name: std_charge_time_min
    meaning: duration of the recommended standard charge, in minutes as printed
  - name: fast_charge_time_min
    meaning: duration of the recommended fast charge, in minutes as printed
  - name: discharge_capacity_ah
    meaning: capacity delivered to the stated end voltage at a stated discharge current, read off a discharge curve
  - name: capacity_retention_at_cycle_pct
    meaning: capacity remaining as a percentage of initial capacity after a stated number of cycles, read off a cycle-life curve

# ---------------------------------------------------------------------------
# CLAIMS
# ---------------------------------------------------------------------------
claims:

  # --- specification list, page 1 ------------------------------------------

  - property: nominal_capacity_ah
    value: 1.1
    unit: Ah
    page: 1
    stated_conditions:
      text: "Nominal capacity and voltage: 1.1Ah, 3.3 V — no test conditions stated"

  - property: nominal_voltage_v
    value: 3.3
    unit: V
    page: 1
    stated_conditions:
      text: "Nominal capacity and voltage: 1.1Ah, 3.3 V — no test conditions stated"
  - property: std_charge_current_a
    value: 1.5
    unit: A
    page: 1
    stated_conditions:
      text: "Recommended standard charge method: 1.5A to 3.6V CCCV, 45 min"
      charge_voltage_v: 3.6
      charge_time_min: 45

  - property: std_charge_time_min
    value: 45
    unit: min
    page: 1
    stated_conditions:
      text: "Recommended standard charge method: 1.5A to 3.6V CCCV, 45 min"
      charge_current_a: 1.5
      charge_voltage_v: 3.6
  - property: fast_charge_current_a
    value: 4
    unit: A
    page: 1
    stated_conditions:
      text: "Recommended fast charge current: 4A to 3.6V CCCV, 15 min"
      charge_voltage_v: 3.6
      charge_time_min: 15

  - property: fast_charge_time_min
    value: 15
    unit: min
    page: 1
    stated_conditions:
      text: "Recommended fast charge current: 4A to 3.6V CCCV, 15 min"
      charge_current_a: 4
      charge_voltage_v: 3.6
  - property: max_cont_discharge_a
    value: 30
    unit: A
    page: 1
    stated_conditions:
      text: "Maximum continuous discharge: 30A — no temperature, cut-off voltage or duration stated"
    notes: "the word 'Maximum' is part of the property itself here, not a bound on a
            differently-named quantity, so no direction note"

  - property: cycle_life_cycles
    value: 1000
    unit: cycles
    page: 1
    stated_conditions:
      text: "Cycle life at 5C discharge, 100% DOD: Over 1,000 cycles"
      discharge_c_rate: 5
      dod_pct: 100
    notes: "lower bound; document says 'Over 1,000 cycles'."

  - property: charge_voltage_v
    value: 3.6
    unit: V
    page: 1
    stated_conditions:
      text: "Recommended charge and cut-off V at 25°C: 3.6V to 2V"
      temperature_c: 25
    notes: "repeated value: 3.6V also appears in the standard-charge row ('1.5A to
            3.6V CCCV, 45 min') and the fast-charge row ('4A to 3.6V CCCV, 15 min'),
            both on page 1 and both without a stated temperature."

  - property: discharge_cutoff_v
    value: 2
    unit: V
    page: 1
    stated_conditions:
      text: "Recommended charge and cut-off V at 25°C: 3.6V to 2V"
      temperature_c: 25
  - property: operating_temp_range_c
    value: [-30, 60]
    unit: degC
    page: 1
    stated_conditions:
      text: "Operating temperature range: -30°C to +60°C"

  - property: storage_temp_range_c
    value: [-50, 60]
    unit: degC
    page: 1
    stated_conditions:
      text: "Storage temperature range: -50°C to +60°C"

  - property: mass_g
    value: 39
    unit: g
    page: 1
    stated_conditions:
      text: "Core cell weight: 39 grams"
    notes: "document says 'Core cell weight', not simply 'weight'; recorded as
            mass_g since it is the only mass figure given."

  # --- plot: "Discharge Characteristics, Room Temperature" -----------

  - property: discharge_capacity_ah
    value: 1.03
    unit: Ah
    page: 1
    stated_conditions:
      text: "Plot 'Discharge Characteristics, Room Temperature': the 5A curve
             reaches the 2.0 V bottom of the voltage axis at approximately
             1.03 Ah on the capacity axis"
      discharge_current_a: 5
      discharge_cutoff_v: 2
    notes: "read from graph; coined name."

  - property: discharge_capacity_ah
    value: 1.03
    unit: Ah
    page: 1
    stated_conditions:
      text: "Plot 'Discharge Characteristics, Room Temperature': the 10A curve
             reaches the 2.0 V bottom of the voltage axis at approximately
             1.03 Ah on the capacity axis"
      discharge_current_a: 10
      discharge_cutoff_v: 2
    notes: "read from graph."

  - property: discharge_capacity_ah
    value: 1.01
    unit: Ah
    page: 1
    stated_conditions:
      text: "Plot 'Discharge Characteristics, Room Temperature': the 20A curve
             reaches the 2.0 V bottom of the voltage axis at approximately
             1.01 Ah on the capacity axis"
      discharge_current_a: 20
      discharge_cutoff_v: 2
    notes: "read from graph; clearly terminates left of the two green curves, so the
            ordering is legible even though the absolute value is not precise"

  # --- plot: "Projected Cycle Life, 100% DOD, 1C/1C, Room Temperature" ------

  - property: capacity_retention_at_cycle_pct
    value: 95
    unit: pct
    page: 1
    stated_conditions:
      text: "Plot 'Projected Cycle Life, 100% DOD, 1C/1C, Room Temperature':
             the curve is at approximately 95% of initial capacity at 1000 cycles"
      dod_pct: 100
      charge_c_rate: 1
      discharge_c_rate: 1
      cycles: 1000
    notes: "read from graph; coined name."

  - property: capacity_retention_at_cycle_pct
    value: 94
    unit: pct
    page: 1
    stated_conditions:
      text: "Plot 'Projected Cycle Life, 100% DOD, 1C/1C, Room Temperature':
             the curve ends at approximately 94% of initial capacity at
             approximately 1700 cycles, the right-hand end of the plotted data"
      dod_pct: 100
      charge_c_rate: 1
      discharge_c_rate: 1
      cycles: 1700
    notes: "read from graph; both the retention and the cycle number are graph
            reads, so this claim is doubly imprecise (cycle number ±30)."

# ---------------------------------------------------------------------------
# OMISSIONS — properties actively searched for and confirmed ABSENT.
# ---------------------------------------------------------------------------
omissions:

  - property: cycle_life_retention_pct
    note: "the cycle-life row states 'Over 1,000 cycles' at 5C / 100% DOD but never
           says what capacity threshold defines end of life — no '80% of initial',
           no '≥X% of nominal' anywhere. Searched the specification list, the
           title and axes of both plots, and the footnote line. The
           projected-cycle-life plot shows retention as a curve but does not name
           a threshold. This is the significant absence in this document:
           the headline life claim is not falsifiable as printed"

  - property: internal_impedance_mohm
    note: "no AC (1 kHz) or DC internal resistance figure anywhere. Searched the
           specification list and both plots; the sheet emphasises 'very high
           power' qualitatively but gives no impedance number"

  - property: gravimetric_energy_density_wh_kg
    note: "no Wh/kg or Wh/L figure. Searched the specification list. The document
           gives capacity (1.1 Ah), nominal voltage (3.3 V) and weight (39 g),
           from which one could compute it, but never states an energy density —
           and computing it would put a number in this file that the document does
           not contain"

  - property: minimum_capacity_ah
    note: "only a nominal capacity is given; no guaranteed or minimum capacity, and
           no tolerance on the 1.1 Ah. Searched the specification list and the
           footnote, which disclaims 'Preliminary specifications' generally but
           states no bound"

  - property: std_discharge_current_a
    note: "no standard/reference discharge current is defined. The document gives a
           maximum continuous discharge (30A) and plots three rates (5/10/20A) but
           never nominates one as the standard condition, which is why the nominal
           capacity claim above has no discharge current attached. Searched the
           specification list and the discharge plot"

  - property: charge_temp_range_c
    note: "the document gives a single 'Operating temperature range' (-30 to +60°C)
           and a storage range, but never separates the allowed charge temperature
           window from the discharge one — a distinction most cell datasheets make
           and this one does not. Searched the specification list"

  - property: discharge_temp_range_c
    note: "absent for the same reason as charge_temp_range_c: only an undivided
           'Operating temperature range' is given. Recorded as its own omission
           because the vocabulary separates the two and this document does not"

File: data/gold/second_annotator/lg_inr18650hg2_annotation.yaml
# Second-annotator extraction from the LG Chem product specification
# "Rechargeable Lithium Ion Battery Model: INR18650HG2 3000mAh", doc PS-HG2-Rev0,
# dated 2015-01-28. `page` = physical PDF page (equals the printed footer here).
cell_model: LG INR18650HG2
manufacturer: LG Chem
source_document: lg_inr18650hg2.pdf

annotator: A2
annotated_date: 2026-08-14

new_properties:
  - name: std_charge_end_current_a
    meaning: charge-termination (taper cut-off) current of the standard charge, converted mA to A
  - name: fast_charge_end_current_a
    meaning: charge-termination cut-off current of the fast charge, converted mA to A
  - name: initial_capacity_ah
    meaning: beginning-of-life capacity specified under a stated charge/discharge protocol, stated separately from the nominal capacity
  - name: shipping_state_soc_pct
    meaning: state of charge the cells are shipped at, as a percentage of fully charged capacity
  - name: diameter_mm
    meaning: cell diameter stated as a specification value
  - name: height_mm
    meaning: cell height stated as a specification value
  - name: thermal_shock_capacity_recovery_pct
    meaning: capacity recoverable after a stated thermal-shock cycling test, as a percentage of nominal capacity

# ---------------------------------------------------------------------------
# CLAIMS
# ---------------------------------------------------------------------------
claims:

  # === Section 2, Nominal Specification table — PDF page 4 ==================

  - property: nominal_capacity_ah
    value: 3.0
    unit: Ah
    page: 4
    stated_conditions:
      text: "2.1 Capacity | Condition: Std. charge / discharge | Nominal 3000 mAh (Cnom)"
      charge_current_a: 1.5
      charge_voltage_v: 4.2
      end_current_ma: 50
      discharge_current_a: 0.6
      discharge_cutoff_v: 2.0
      temperature_c: 25
    notes: "cross-reference resolved: 'Std. charge / discharge' = 4.1.1 (CC 1500mA,
            CV 4.2V, taper to 50mA, 25ºC ± 2ºC) and 4.1.2 (CC 600mA to 2.0V, 25ºC ±
            2ºC)."

  - property: nominal_voltage_v
    value: 3.60
    unit: V
    page: 4
    stated_conditions:
      text: "2.2 Nominal Voltage | Condition: Average for Std. discharge | 3.60V"
      discharge_current_a: 0.6
      discharge_cutoff_v: 2.0
      temperature_c: 25
    notes: "cross-reference resolved: 'Std. discharge' = 4.1.2, CC 600mA to 2.0V at
            25ºC ± 2ºC."

  - property: std_charge_current_a
    value: 1.5
    unit: A
    page: 4
    stated_conditions:
      text: "2.3.1 Standard Charge (Refer to 4.1.1) | Constant current | 1500mA"
      charge_voltage_v: 4.2
      end_current_ma: 50
      temperature_c: 25
    notes: "cross-reference resolved: 4.1.1 adds 'For test purposes, charging shall
            be performed at 25ºC ± 2ºC'"

  - property: charge_voltage_v
    value: 4.2
    unit: V
    page: 4
    stated_conditions:
      text: "2.3.1 Standard Charge (Refer to 4.1.1) | Constant voltage | 4.2V"
      charge_current_a: 1.5
      end_current_ma: 50
      temperature_c: 25
    notes: "the CV set-point of the standard charge protocol, distinct from the 2.4
            Max."

  - property: std_charge_end_current_a
    value: 0.05
    unit: A
    page: 4
    stated_conditions:
      text: "2.3.1 Standard Charge (Refer to 4.1.1) | End condition(Cut off) | 50mA"
      charge_current_a: 1.5
      charge_voltage_v: 4.2
      temperature_c: 25
    notes: "coined name; 50mA converted to A because the unit list has no mA."

  - property: fast_charge_current_a
    value: 4.0
    unit: A
    page: 4
    stated_conditions:
      text: "2.3.2 Fast charge (Refer to 4.1.3) | Constant current | 4000mA;
             Constant voltage 4.2V; End condition(Cut off) 100mA"
      charge_voltage_v: 4.2
      end_current_ma: 100
    notes: "cross-reference resolved: 4.1.3 states 'charged at constant current of
            4000mA to 4.2V with end current of 100mA' and 'rest 10 minutes after
            charge'."

  - property: fast_charge_end_current_a
    value: 0.1
    unit: A
    page: 4
    stated_conditions:
      text: "2.3.2 Fast charge (Refer to 4.1.3) | End condition(Cut off) | 100mA"
      charge_current_a: 4.0
      charge_voltage_v: 4.2
  - property: max_charge_voltage_v
    value: 4.20
    unit: V
    page: 4
    stated_conditions:
      text: "2.4 Max. Charge Voltage | Condition: - | 4.20±0.05V"
    notes: "only the central value 4.20 is recorded; the ±0.05 stays in the quoted
            text. The condition column is literally '-', i.e. the document states no
            test condition for this limit"

  - property: max_charge_current_a
    value: 6.0
    unit: A
    page: 4
    stated_conditions:
      text: "2.5 Max. Charge Current | Condition: - | 6000mA"
    notes: "condition column is literally '-'; no temperature or voltage stated"

  - property: std_discharge_current_a
    value: 0.6
    unit: A
    page: 4
    stated_conditions:
      text: "2.6.1 Standard Discharge (Refer to 4.1.2) | Constant current | 600mA"
      discharge_cutoff_v: 2.0
      temperature_c: 25
    notes: "cross-reference resolved: 4.1.2 = CC 600mA to 2.0V at 25ºC ± 2ºC 'unless
            otherwise noted (such as capacity versus temperature)'"

  - property: discharge_cutoff_v
    value: 2.0
    unit: V
    page: 4
    stated_conditions:
      text: "2.6.1 Standard Discharge (Refer to 4.1.2) | End voltage(Cut off) | 2.0V"
      discharge_current_a: 0.6
      temperature_c: 25
    notes: "repeated value: the same 2.0V end voltage is stated again in 2.6.2 for
            fast discharge on the same page, and in 4.1.2 and 4.1.3 on pages 5-6."

  - property: fast_discharge_current_a
    value: 10.0
    unit: A
    page: 4
    stated_conditions:
      text: "2.6.2 Fast Discharge (Refer to 4.1.3) | Constant current | 10000mA ,
             20000mA | End voltage(Cut off) 2.0V"
      discharge_cutoff_v: 2.0
    notes: "the row states two fast-discharge currents; they are two separate
            claims sharing a property name."

  - property: fast_discharge_current_a
    value: 20.0
    unit: A
    page: 4
    stated_conditions:
      text: "2.6.2 Fast Discharge (Refer to 4.1.3) | Constant current | 10000mA ,
             20000mA | End voltage(Cut off) 2.0V"
      discharge_cutoff_v: 2.0
  - property: max_cont_discharge_a
    value: 20.0
    unit: A
    page: 4
    stated_conditions:
      text: "2.7 Max. Discharge Current | Condition: For continuous discharge | 20000mA"
    notes: "numerically equal to the upper fast-discharge current in 2.6.2 but a
            distinct assertion (a continuous-discharge limit, not a test rate);
            recorded separately."

  - property: mass_g
    value: 47.0
    unit: g
    page: 4
    stated_conditions:
      text: "2.8 Weight | Condition: Max. | 47.0 g"
    notes: "upper bound"

  - property: charge_temp_range_c
    value: [-5, 50]
    unit: degC
    page: 4
    stated_conditions:
      text: "2.9 Operating Temperature (Cell Surface Temperature) | Charge | -5 ~ 50℃"
    notes: "the document scopes this to cell SURFACE temperature."

  - property: discharge_temp_range_c
    value: [-20, 75]
    unit: degC
    page: 4
    stated_conditions:
      text: "2.9 Operating Temperature (Cell Surface Temperature) | Discharge | -20 ~ 75℃"
  - property: storage_temp_range_c
    value: [-20, 60]
    unit: degC
    page: 4
    stated_conditions:
      text: "2.10 Storage Temperature (for shipping state) | 1 month | -20 ~ 60℃"
      duration_months: 1
    notes: "one of three storage-temperature rows differing only in duration."

  - property: storage_temp_range_c
    value: [-20, 45]
    unit: degC
    page: 4
    stated_conditions:
      text: "2.10 Storage Temperature (for shipping state) | 3 month | -20 ~ 45℃"
      duration_months: 3

  - property: storage_temp_range_c
    value: [-20, 20]
    unit: degC
    page: 4
    stated_conditions:
      text: "2.10 Storage Temperature (for shipping state) | 1 year | -20 ~ 20℃"
      duration_years: 1
    notes: "coined condition field duration_years to avoid converting '1 year' to
            days or months"

  - property: shipping_state_soc_pct
    value: 40
    unit: pct
    page: 4
    stated_conditions:
      text: "footnote to section 2: '* Shipping state : About 40% capacity of fully
             charged state'"
  # === Section 3.2, Dimension — PDF page 5 =================================

  - property: diameter_mm
    value: 18.3
    unit: mm
    page: 5
    stated_conditions:
      text: "3.2 Dimension — Diameter: 18.3 + 0.2/-0.3 mm ( Max. 18.5 mm ).
             'Diameter is defined as the largest data value measured on the \"A\"
             area of a cylindrical cell.'"
    notes: "coined name."

  - property: height_mm
    value: 65.0
    unit: mm
    page: 5
    stated_conditions:
      text: "3.2 Dimension — Height: 65.0 ± 0.2 mm ( Max. 65.2 mm )"
    notes: "coined name; central value only, the ± 0.2 and the Max."

  # === Section 4.2, Electrical Specification — PDF page 6 ==================

  - property: internal_impedance_mohm
    value: 20
    unit: mOhm
    page: 6
    stated_conditions:
      text: "4.2.1 Initial AC Impedance | Cell shall be measured at 1kHz after
             charge per 4.1.1 | ≤ 20 mΩ, without PTC"
      charge_current_a: 1.5
      charge_voltage_v: 4.2
      end_current_ma: 50
      temperature_c: 25
      frequency_hz: 1000
    notes: "upper bound (the '≤' is present in the rendered page but is dropped by
            the PDF text layer)."

  - property: initial_capacity_ah
    value: 3.0
    unit: Ah
    page: 6
    stated_conditions:
      text: "4.2.2 Initial Capacity | Cell shall be charged per 4.1.1 and
             discharged per 4.1.2 within 1h after full charge | 3000 mAh (Cnom)"
      charge_current_a: 1.5
      charge_voltage_v: 4.2
      end_current_ma: 50
      discharge_current_a: 0.6
      discharge_cutoff_v: 2.0
      temperature_c: 25
    notes: "coined name for why this is recorded as a separate assertion from the
            2.1 nominal capacity rather than as a repeat."

  - property: cycle_life_cycles
    value: 300
    unit: cycles
    page: 6
    stated_conditions:
      text: "4.2.3 Cycle Life | Cells shall be charged and discharged per 4.1.3,
             300 cycles(10A) and 200 cycles(20A). A cycle is defined as one charge
             and one discharge. 301st (10A) and 201st (20A) discharge capacity
             shall be measured per 4.1.1 and 4.1.2 | ≥ 60 % (of Cnom in 2.1)"
      charge_current_a: 4.0
      charge_voltage_v: 4.2
      end_current_ma: 100
      discharge_current_a: 10.0
      discharge_cutoff_v: 2.0
      end_condition: "301st cycle discharge capacity >= 60% of Cnom"
    notes: "pass criterion, not typical life. NO cycling temperature is stated
            anywhere for this test — 4.1.3 omits it — so temperature_c is
            deliberately absent; the 25ºC of 4.1.1/4.1.2 applies only to the
            capacity measurement at cycle 301"

  - property: cycle_life_cycles
    value: 200
    unit: cycles
    page: 6
    stated_conditions:
      text: "4.2.3 Cycle Life | ... 300 cycles(10A) and 200 cycles(20A) ... 201st
             (20A) discharge capacity shall be measured per 4.1.1 and 4.1.2 |
             ≥ 60 % (of Cnom in 2.1)"
      charge_current_a: 4.0
      charge_voltage_v: 4.2
      end_current_ma: 100
      discharge_current_a: 20.0
      discharge_cutoff_v: 2.0
      end_condition: "201st cycle discharge capacity >= 60% of Cnom"
    notes: "pass criterion, not typical life; the 20 A rate of the same clause."

  - property: cycle_life_retention_pct
    value: 60
    unit: pct
    page: 6
    stated_conditions:
      text: "4.2.3 Cycle Life | end-of-life threshold for both rates: ≥ 60 % (of
             Cnom in 2.1)"
    notes: "lower bound."

  # === Section 4.3, Environmental Specification — PDF pages 6-7 ============

  - property: storage_capacity_remaining_pct
    value: 90
    unit: pct
    page: 6
    stated_conditions:
      text: "4.3.1 Storage Characteristics | Cells shall be charged per 4.1.1 and
             stored in a temperature-controlled environment at 23ºC ± 2ºC for 30
             days. After storage, cells shall be discharged per 4.1.2 to obtain the
             remaining capacity | Capacity remaining rate ≥ 90% (of Cnom in 2.1)"
      temperature_c: 23
      duration_days: 30
      charge_current_a: 1.5
      charge_voltage_v: 4.2
      discharge_current_a: 0.6
      discharge_cutoff_v: 2.0
    notes: "lower bound — the '≥' is visible on the rendered page but is dropped by
            the PDF text layer, where this reads as a bare '90%'. Storage
            temperature 23ºC here, not the 25ºC of the standard test condition"

  - property: storage_capacity_recovery_pct
    value: 80
    unit: pct
    page: 6
    stated_conditions:
      text: "4.3.2 High Temperature Storage Test | Cells shall be charged per 4.1.1
             and stored in a temperature-controlled environment at 60ºC for 1 week.
             After storage, cells shall be discharged per 4.1.2 and cycled per
             4.1.1 and 4.1.2 for 3 cycles to obtain recovered capacity | No
             leakage, Capacity recovery rate ≥ 80% (of Cnom in 2.1)"
      temperature_c: 60
      duration_days: 7
      cycles: 3
    notes: "lower bound ('≥', again absent from the text layer)."

  - property: thermal_shock_capacity_recovery_pct
    value: 80
    unit: pct
    page: 7
    stated_conditions:
      text: "4.3.3 Thermal Shock Test | 72ºC (8h) ← 3hrs → -20ºC (8h) for 8 cycles
             with cells charged per 4.1.1. After test, cells are discharged per
             4.1.2 and cycled per 4.1.1 and 4.1.2 for 3 cycles to obtain recovered
             capacity | No leakage, Capacity recovery rate ≥ 80% (of Cnom in 2.1)"
      cycles: 8
      end_condition: "capacity recovery rate >= 80% of Cnom after 8 thermal cycles"
    notes: "lower bound; coined name because storage_capacity_recovery_pct is
            defined for recovery after storage and this is thermal cycling.
            inclusion was a judgement call: it sits under 'Environmental
            specification' and its criterion is a capacity number, so treated it as
            a claim, but it could reasonably be excluded as an abuse test."

  # --- 4.3.4 Temperature Dependency of Capacity: 2-D grid, 4 cells ---

  - property: capacity_retention_at_temp_pct
    value: 60
    unit: pct
    page: 7
    stated_conditions:
      text: "4.3.4 Temperature Dependency of Capacity | Cells shall be charged per
             4.1.1 at 23ºC ± 2ºC and discharged per 4.1.2 at the following
             temperatures | Charge 25℃ / Discharge -10℃ → 60% (of Cnom in 2.1)"
      charge_temperature_c: 25
      discharge_temperature_c: -10
      discharge_current_a: 0.6
      discharge_cutoff_v: 2.0
    notes: "grid cell = own claim. contradiction recorded as printed: the table
            preamble says the cells are charged at 23ºC ± 2ºC, but the table's own
            Charge column says 25℃, and 4.1.1 says 25ºC ± 2ºC. took the grid column
            value for charge_temperature_c and left the conflict visible in the
            quoted text."

  - property: capacity_retention_at_temp_pct
    value: 80
    unit: pct
    page: 7
    stated_conditions:
      text: "4.3.4 | Charge 25℃ / Discharge 0℃ → 80% (of Cnom in 2.1); preamble
             states charge per 4.1.1 at 23ºC ± 2ºC"
      charge_temperature_c: 25
      discharge_temperature_c: 0
      discharge_current_a: 0.6
      discharge_cutoff_v: 2.0
    notes: "grid cell; same 23ºC/25ºC charge-temperature contradiction as the -10℃
            cell"

  - property: capacity_retention_at_temp_pct
    value: 100
    unit: pct
    page: 7
    stated_conditions:
      text: "4.3.4 | Charge 25℃ / Discharge 25℃ → 100% (of Cnom in 2.1); preamble
             states charge per 4.1.1 at 23ºC ± 2ºC"
      charge_temperature_c: 25
      discharge_temperature_c: 25
      discharge_current_a: 0.6
      discharge_cutoff_v: 2.0
  - property: capacity_retention_at_temp_pct
    value: 95
    unit: pct
    page: 7
    stated_conditions:
      text: "4.3.4 | Charge 25℃ / Discharge 60℃ → 95% (of Cnom in 2.1); preamble
             states charge per 4.1.1 at 23ºC ± 2ºC"
      charge_temperature_c: 25
      discharge_temperature_c: 60
      discharge_current_a: 0.6
      discharge_cutoff_v: 2.0
# ---------------------------------------------------------------------------
# OMISSIONS — properties actively searched for and confirmed ABSENT.
# ---------------------------------------------------------------------------
omissions:

  - property: minimum_capacity_ah
    note: "no guaranteed or minimum capacity is stated. This is a notable absence
           rather than a routine one: safety test 4.5.3 (page 8) specifies
           discharging 'to 250% of the minimum capacity', so the document uses the
           term as though it were defined, but no minimum capacity appears in
           section 2, in 4.2, or anywhere else. Searched the whole of sections 2
           and 4 and the footnotes on pages 4 and 6"

  - property: std_charge_time_h
    note: "no standard charge duration is stated. 4.1.1 defines the standard charge
           by its currents and its taper cut-off but gives no time, and section 2
           has no charge-time row. 5.1 says only 'Charge time should not be longer
           than specified in the manual', deferring to a document not supplied.
           Searched sections 2, 4.1 and 5.1"

  - property: gravimetric_energy_density_wh_kg
    note: "no Wh/kg figure. Searched section 2 (which gives capacity, nominal
           voltage and weight, from which it could be computed) and 4.2. Computing
           it would introduce a number the document does not state"

  - property: volumetric_energy_density_wh_l
    note: "no Wh/L figure. Searched section 2, section 3.2 (which gives the
           dimensions needed to compute a volume) and 4.2"

  - property: capacity_retention_at_temp_pct
    note: "partial absence — the grid in 4.3.4 covers discharge temperatures only.
           The document states four capacity figures for discharge at -10/0/25/60℃
           but none for charging at low or high temperature, even though 2.9
           defines a charge temperature window (-5 ~ 50℃) distinct from the
           discharge one. So the effect of temperature on charging is unspecified.
           Searched 4.3.4, the rest of 4.3, and 5.3.3"

File: data/gold/second_annotator/panasonic_ncr18650b_annotation.yaml
# Second-annotator extraction from the 4-page Panasonic NCR18650B marketing
# datasheet (doc code 2G23X0KYKU). Image-only PDF with no text layer, so every
# value was read from the rendered pages. `page` = physical PDF page.
cell_model: Panasonic NCR18650B
manufacturer: Panasonic
source_document: panasonic_ncr18650b.pdf

annotator: A2
annotated_date: 2026-08-14

new_properties:
  - name: diameter_mm
    meaning: cell outer diameter stated as a specification value
  - name: height_mm
    meaning: cell height stated as a specification value
  - name: terminal_diameter_mm
    meaning: diameter of the raised positive terminal / top cap, the dimension labelled "d" on the drawing
  - name: discharge_capacity_ah
    meaning: capacity delivered to the stated end voltage under stated discharge conditions, read off a discharge curve
  - name: charge_capacity_ah
    meaning: capacity accepted during a full CC-CV charge at a stated temperature, read off a charge curve
  - name: std_charge_end_current_a
    meaning: charge-termination cut-off current of the standard charge, converted mA to A

# ---------------------------------------------------------------------------
# CLAIMS
# ---------------------------------------------------------------------------
claims:

  # === Page 1 — Specifications table =======================================

  - property: rated_capacity_ah
    value: 3.2
    unit: Ah
    page: 1
    stated_conditions:
      text: "Specifications: Rated Capacity (at 20°C) | Min.3200mAh"
      temperature_c: 20
    notes: "lower bound; document says 'Min.'."

  - property: nominal_capacity_ah
    value: 3.25
    unit: Ah
    page: 1
    stated_conditions:
      text: "Specifications: Nominal Capacity (at 25°C) | Min.3250mAh"
      temperature_c: 25
    notes: "lower bound; document says 'Min.'."

  - property: nominal_capacity_ah
    value: 3.35
    unit: Ah
    page: 1
    stated_conditions:
      text: "Specifications: Nominal Capacity (at 25°C) | Typ.3350mAh"
      temperature_c: 25
  - property: nominal_voltage_v
    value: 3.6
    unit: V
    page: 1
    stated_conditions:
      text: "Specifications: Nominal Voltage | 3.6V"

  - property: charge_voltage_v
    value: 4.2
    unit: V
    page: 1
    stated_conditions:
      text: "Specifications: Charging Voltage | 4.2V (Charging Method: Constant
             Current-Constant Voltage)"
    notes: "named charge_voltage_v, not max_charge_voltage_v: the document says
            'Charging Voltage', never 'Max.'."

  - property: std_charge_current_a
    value: 1.625
    unit: A
    page: 1
    stated_conditions:
      text: "Specifications: Charging Current | Std.1625mA"
    notes: "mA converted to A."

  - property: std_charge_time_h
    value: 4.0
    unit: h
    page: 1
    stated_conditions:
      text: "Specifications: Charging Time | 4.0hrs."
    notes: "printed in hours, so recorded in hours with no conversion."

  - property: charge_temp_range_c
    value: [10, 45]
    unit: degC
    page: 1
    stated_conditions:
      text: "Specifications: Ambient Temperature | Charge | +10~+45°C"
    notes: "the document scopes these three ranges to AMBIENT temperature, unlike
            the LG sheet which specifies cell surface temperature"

  - property: discharge_temp_range_c
    value: [-20, 60]
    unit: degC
    page: 1
    stated_conditions:
      text: "Specifications: Ambient Temperature | Discharge | -20~+60°C"

  - property: storage_temp_range_c
    value: [-20, 50]
    unit: degC
    page: 1
    stated_conditions:
      text: "Specifications: Ambient Temperature | Storage | -20~+50°C"
    notes: "no storage duration is attached to this range, unlike the LG sheet which
            gives different limits for 1 month / 3 months / 1 year"

  - property: mass_g
    value: 47.5
    unit: g
    page: 1
    stated_conditions:
      text: "Specifications: Weight (Max.) | 47.5g"
    notes: "upper bound"

  - property: diameter_mm
    value: 18.25
    unit: mm
    page: 1
    stated_conditions:
      text: "Specifications: Dimensions (Max.) — 'Maximum size without tube' | (D) | 18.25mm"
    notes: "upper bound; coined name."

  - property: height_mm
    value: 65.10
    unit: mm
    page: 1
    stated_conditions:
      text: "Specifications: Dimensions (Max.) — 'Maximum size without tube' | (H) | 65.10mm"
    notes: "upper bound; coined name."

  - property: volumetric_energy_density_wh_l
    value: 676
    unit: Wh/L
    page: 1
    stated_conditions:
      text: "Specifications: Volumetric Energy Density | 676Wh/l"
    notes: "no basis is stated — the document does not say which capacity, voltage
            or volume the figure is computed from"

  - property: gravimetric_energy_density_wh_kg
    value: 243
    unit: Wh/kg
    page: 1
    stated_conditions:
      text: "Specifications: Gravimetric Energy Density | 243Wh/kg"
    notes: "no basis is stated."

  - property: height_mm
    value: 64.93
    unit: mm
    page: 1
    stated_conditions:
      text: "Drawing area: 'Dimensions(Typ.) of Bare Cell — Discharged State after
             Assembling' | H | 64.93mm"
    notes: "typical value, not a bound."

  - property: diameter_mm
    value: 18.2
    unit: mm
    page: 1
    stated_conditions:
      text: "Drawing area: 'Dimensions(Typ.) of Bare Cell — Discharged State after
             Assembling' | D | 18.2mm"
    notes: "typical bare-cell diameter, distinct from the 18.25 mm maximum without
            tube above"

  - property: terminal_diameter_mm
    value: 7.9
    unit: mm
    page: 1
    stated_conditions:
      text: "Drawing area: 'Dimensions(Typ.) of Bare Cell — Discharged State after
             Assembling' | d | 7.9mm"
  # === Page 2 — Discharge Rate Characteristics plot =================

  - property: std_charge_end_current_a
    value: 0.065
    unit: A
    page: 2
    stated_conditions:
      text: "Plot caption 'Discharge Rate Characteristics for NCR18650B':
             Charge:CC-CV:1.625A-4.2V (65.0mA cut)"
      charge_current_a: 1.625
      charge_voltage_v: 4.2
    notes: "coined name; 65.0mA converted to A. Printed in the plot caption, not
            read from the curve."

  - property: discharge_capacity_ah
    value: 3.31
    unit: Ah
    page: 2
    stated_conditions:
      text: "Plot 'Discharge Rate Characteristics for NCR18650B', Temp:25°C,
             Charge:CC-CV:1.625A-4.2V (65.0mA cut), Discharge:CC:Variable Current
             (E.V.:2.50V): the 0.2CA curve reaches 2.50 V at approximately
             3310 mAh"
      temperature_c: 25
      discharge_c_rate: 0.2
      discharge_cutoff_v: 2.50
      charge_current_a: 1.625
      charge_voltage_v: 4.2
      end_current_ma: 65
    notes: "read from graph; uncertainty about ±0.05 Ah."

  - property: discharge_capacity_ah
    value: 3.24
    unit: Ah
    page: 2
    stated_conditions:
      text: "Plot 'Discharge Rate Characteristics for NCR18650B': the 0.5CA curve
             reaches 2.50 V at approximately 3240 mAh"
      temperature_c: 25
      discharge_c_rate: 0.5
      discharge_cutoff_v: 2.50
      charge_current_a: 1.625
      charge_voltage_v: 4.2
      end_current_ma: 65
    notes: "read from graph."

  - property: discharge_capacity_ah
    value: 3.28
    unit: Ah
    page: 2
    stated_conditions:
      text: "Plot 'Discharge Rate Characteristics for NCR18650B': the 1.0CA curve
             reaches 2.50 V at approximately 3280 mAh"
      temperature_c: 25
      discharge_c_rate: 1.0
      discharge_cutoff_v: 2.50
      charge_current_a: 1.625
      charge_voltage_v: 4.2
      end_current_ma: 65
    notes: "read from graph"

  - property: discharge_capacity_ah
    value: 3.29
    unit: Ah
    page: 2
    stated_conditions:
      text: "Plot 'Discharge Rate Characteristics for NCR18650B': the 2.0CA curve
             reaches 2.50 V at approximately 3290 mAh"
      temperature_c: 25
      discharge_c_rate: 2.0
      discharge_cutoff_v: 2.50
      charge_current_a: 1.625
      charge_voltage_v: 4.2
      end_current_ma: 65
    notes: "read from graph."

  # === Page 3 — Discharge Temperature Characteristics plot ==========

  - property: discharge_capacity_ah
    value: 3.34
    unit: Ah
    page: 3
    stated_conditions:
      text: "Plot 'Discharge Temperature Characteristics for NCR18650B',
             Charge:CC-CV:1.625A-4.20V(65.0mA cut), Discharge:CC:3.25A
             (E.V.:2.50V): the 40°C curve reaches 2.50 V at approximately 3340 mAh"
      discharge_temperature_c: 40
      discharge_current_a: 3.25
      discharge_cutoff_v: 2.50
      charge_current_a: 1.625
      charge_voltage_v: 4.20
      end_current_ma: 65
    notes: "read from graph; uncertainty about ±0.05 Ah."

  - property: discharge_capacity_ah
    value: 3.28
    unit: Ah
    page: 3
    stated_conditions:
      text: "Plot 'Discharge Temperature Characteristics for NCR18650B': the 25°C
             curve reaches 2.50 V at approximately 3280 mAh"
      discharge_temperature_c: 25
      discharge_current_a: 3.25
      discharge_cutoff_v: 2.50
      charge_current_a: 1.625
      charge_voltage_v: 4.20
      end_current_ma: 65
    notes: "read from graph"

  - property: discharge_capacity_ah
    value: 3.01
    unit: Ah
    page: 3
    stated_conditions:
      text: "Plot 'Discharge Temperature Characteristics for NCR18650B': the 0°C
             curve reaches 2.50 V at approximately 3010 mAh"
      discharge_temperature_c: 0
      discharge_current_a: 3.25
      discharge_cutoff_v: 2.50
      charge_current_a: 1.625
      charge_voltage_v: 4.20
      end_current_ma: 65
    notes: "read from graph"

  - property: discharge_capacity_ah
    value: 2.89
    unit: Ah
    page: 3
    stated_conditions:
      text: "Plot 'Discharge Temperature Characteristics for NCR18650B': the -10°C
             curve reaches 2.50 V at approximately 2890 mAh"
      discharge_temperature_c: -10
      discharge_current_a: 3.25
      discharge_cutoff_v: 2.50
      charge_current_a: 1.625
      charge_voltage_v: 4.20
      end_current_ma: 65
    notes: "read from graph"

  - property: discharge_capacity_ah
    value: 2.60
    unit: Ah
    page: 3
    stated_conditions:
      text: "Plot 'Discharge Temperature Characteristics for NCR18650B': the -20°C
             curve reaches 2.50 V at approximately 2600 mAh"
      discharge_temperature_c: -20
      discharge_current_a: 3.25
      discharge_cutoff_v: 2.50
      charge_current_a: 1.625
      charge_voltage_v: 4.20
      end_current_ma: 65
    notes: "read from graph."

  # === Page 4 — Charge Characteristics plot =========================

  - property: charge_capacity_ah
    value: 3.27
    unit: Ah
    page: 4
    stated_conditions:
      text: "Plot 'Charge Characteristics for NCR18650B',
             Charge:CC-CV:1.625A-4.20V(65.0mA cut): the 45°C capacity trace
             plateaus at approximately 3270 mAh on the right-hand Capacity axis"
      charge_temperature_c: 45
      charge_current_a: 1.625
      charge_voltage_v: 4.20
      end_current_ma: 65
    notes: "read from graph; coined name."

  - property: charge_capacity_ah
    value: 3.38
    unit: Ah
    page: 4
    stated_conditions:
      text: "Plot 'Charge Characteristics for NCR18650B': the 25°C capacity trace
             plateaus at approximately 3380 mAh on the right-hand Capacity axis"
      charge_temperature_c: 25
      charge_current_a: 1.625
      charge_voltage_v: 4.20
      end_current_ma: 65
    notes: "read from graph."

  - property: charge_capacity_ah
    value: 3.06
    unit: Ah
    page: 4
    stated_conditions:
      text: "Plot 'Charge Characteristics for NCR18650B': the 0°C capacity trace
             plateaus at approximately 3060 mAh on the right-hand Capacity axis"
      charge_temperature_c: 0
      charge_current_a: 1.625
      charge_voltage_v: 4.20
      end_current_ma: 65
    notes: "read from graph."

# ---------------------------------------------------------------------------
# OMISSIONS — properties actively searched for and confirmed ABSENT.
# ---------------------------------------------------------------------------
omissions:

  - property: cycle_life_cycles
    note: "THE MAJOR ABSENCE IN THIS DOCUMENT: there is no cycle-life claim of any
           kind. No cycle count, no fade curve, no life projection. Searched every
           row of the page-1 specification table, the drawing area, and the titles,
           captions, axes and legends of all three plots on pages 2-4 — the three
           plots are rate, temperature and charge characteristics, none of them a
           cycling test. For a cell datasheet this is the property a reader would
           most expect, and its absence is the headline finding for this file"

  - property: cycle_life_retention_pct
    note: "absent as a consequence of the above — with no cycle-life claim there is
           no end-of-life capacity threshold either. Searched the same places"

  - property: max_cont_discharge_a
    note: "no maximum continuous discharge current is stated. The sheet plots
           discharge at up to 2.0CA (about 6.5 A) on page 2 and at 3.25 A on page
           3, but never states a permitted maximum, so a reader cannot tell what
           discharge current the cell is rated for. Searched the page-1 table
           (which has no discharge-current row at all) and the plot captions"

  - property: max_charge_current_a
    note: "no maximum charge current is stated. The table gives 'Charging Current |
           Std.1625mA' — the 'Std.' qualifier implies a maximum exists, but none is
           given. Searched the page-1 table and the page-4 charge plot caption"

  - property: internal_impedance_mohm
    note: "no AC or DC internal resistance figure. Searched the page-1 table and
           all three plot captions; the charge plot on page 4 shows a current
           trace but no impedance value is stated anywhere"

  - property: storage_capacity_remaining_pct
    note: "no storage performance claim. Page 1 gives a storage AMBIENT TEMPERATURE
           range (-20~+50°C) but attaches no duration and no retained-capacity
           figure to it, so the sheet says where cells may be stored but not what
           happens to them if they are. Searched the page-1 table and all plots;
           storage_capacity_recovery_pct is absent for the same reason"

  - property: discharge_cutoff_v
    note: "partial absence, recorded because of where the value lives: the end
           voltage 2.50 V appears only inside the plot captions on pages 2 and 3
           ('E.V.:2.50V'). The page-1 specification table has no discharge cut-off
           row, so the capacities it states (3200/3250/3350 mAh) are given with no
           end voltage attached to them at all. Searched every row of the table"
